Repository: EmergentMatter/emergent-matter-sdm-materials

<a id="readme-top"></a>

# emergent-matter-sdm-materials
**Unified multi-physics materials substrate for the Software Defined Matter ecosystem.**

One repo, one composed schema, one merged catalog spanning **structural + electromagnetic + thermal + manufacturing + crystal-anisotropy** properties, with per-property provenance (units, source, condition, confidence) validator-enforced at construction time. Designed so a multi-physics optimizer can answer "what's M19 silicon steel's saturation flux AND core loss AND thermal conductivity?" without juggling separate material files per physics domain.

**Catalog status:** every `PropertyValue` in the catalog is **100% Tier 1** (vendor TDS / national standard / measured), gated by `tests/test_catalog_provenance_strength.py`: the build fails if any value slips through with weak metadata. CI runs the full suite on every push. See [`docs/catalog.md`](docs/catalog.md) for the exact material/property counts (auto-generated, always current) and `CHANGELOG.md` for what shipped recently.

Includes a **consumer-safe structural strength resolver** (`get_structural_strength(material)` / `Structural.resolve_design_strength()` / `.d_design_strength_Pa` / `.s_strength_basis`) that returns a documented allowable (`yield_stress` → `ultimate_tensile`, else fails loud) plus its **basis**, so structural tools get a usable strength for materials like SLS PA12 (basis `ultimate_tensile`, 50 MPa) without faking a yield.

**Browse the catalog as a document:** see [`docs/catalog.md`](docs/catalog.md). Auto-generated from the Python source, it lists every material's properties + source citations + conditions + confidence levels in human-readable tables. Regenerate with `uv run python scripts/generate_catalog_doc.py`.

# Cross-physics query: multi-group lookup on one Material object
m19 = MATERIALS["m19_silicon_steel"]
m19.s_specification  # "Cleveland-Cliffs DI-MAX M-19, ASTM A677 grade 36F155, ..."
m19.electromagnetic.d_saturation_flux_T  # 2.0
m19.electromagnetic.d_core_loss_W_kg  # 3.42 (at 1.5T/60Hz)
m19.thermal.d_thermal_conductivity_W_mK  # 21.9 (measured lamination stack)

# Legacy SI accessor: backward-compatible with sdm-core's materials.get()
get("Cu", "rho")  # 8940.0

## Temperature-dependent data

Thermal and thermo-mechanical solvers need a property across a temperature range, not at one condition. `Structural`, `Thermal`, and `Electromagnetic` each carry a `temperature_tables` mapping, keyed by the scalar slot a table extends:

```python
from emergent_matter_materials import PropertyTable, Thermal

thermal = Thermal(
    temperature_tables={
        "thermal_conductivity": PropertyTable.from_rows(
            [(25.0, 11.4), (500.0, 18.3), (1000.0, 25.9)],  # (C, W/(m*K))
            s_units="W/(m*K)",

# docs/

Reference material and decision records that support the catalog but don't
belong in the root [`README.md`](../README.md) or `CLAUDE.md`.

There is no index of the files here, deliberately. The directory listing
is the index, and it cannot fall behind the way a hand-kept list does.
What each location means:

| Location | What lives there | How it ages |
|---|---|---|
| `catalog.md` | Auto-generated catalog inventory: every material, every property, every source citation, every confidence level. Regenerate with `uv run python scripts/generate_catalog_doc.py`; never hand-edit. | Mechanically, on every regeneration. Cannot drift from the code it summarizes. |
| [`adr/`](adr/) | One architecture decision per file, `NNNN-kebab-title.md`, with `Status` / `Context` / `Decision` / `Consequences`. | Not at all. A record is superseded by a later one, never rewritten, so it states what was true when it was accepted. |

## Adding to this directory

- Recording a **decision** and the reasoning behind it: write an ADR.
- Explaining **why** the catalog is shaped as it is, where that reasoning
  is too broad for one docstring or one `CLAUDE.md` bullet: extend
  `catalog.md`'s neighbors, or open an issue if it's really a proposal.
- Anything that is neither, such as a dated investigation, a sourcing
  attempt that didn't pan out, or a superseded plan: it belongs in a
  GitHub issue, not in this directory.

Name a file so the listing reads as its own index. An ADR states its
decision in its filename, not just its number.

**Do not restate the catalog in prose.** A material's properties, units,
sources, and confidence levels belong in the catalog files under
`src/emergent_matter_materials/catalog/`, where they are validator-enforced
and reviewed with the change that moves them. `catalog.md` is the one
generated exception: it's a rendering of that data, never hand-authored.

The test before adding a paragraph: **would this need editing if someone
corrected a `PropertyValue`?** If yes, it belongs in the catalog files
instead.

A document that reads as a proposal is a sign the decision hasn't been
recorded yet. Convert it into an ADR once the decision is made.

File: docs/catalog.md (part 1 of 4)
# emergent-matter-sdm-materials: catalog inventory

**This document is auto-generated. Edit the Python catalog files, then regenerate with `uv run python scripts/generate_catalog_doc.py`. Do not hand-edit this file.**

_Last generated: 2026-11-21 00:40 UTC_

---

## Summary

**Catalog version:** `1.1.0` &nbsp;·&nbsp; **Package version:** `1.1.0`

**38 materials** &nbsp;·&nbsp; **521 PropertyValues** &nbsp;·&nbsp; **100% Tier 1**

**Confidence breakdown:**

| `s_confidence` | Count | Share |
|---|---:|---:|
| `measured` | 8 | 1.5% |
| `datasheet` | 298 | 57.2% |
| `standard` | 215 | 41.3% |

**By category:**

| Category | Count |
|---|---:|
| `ceramic` | 2 |
| `elastomer` | 1 |
| `liquid` | 1 |
| `magnet` | 8 |
| `metal` | 9 |
| `polymer` | 10 |
| `soft_magnetic` | 7 |

---

## Inventory

| Material ID | Category | Specification |
|---|---|---|
| `aln_maruwa_an170` | ceramic | MARUWA AlN substrate grade AN-170 (gray), 0.25-1.5 mm thickness, per the MARUWA AlN sub... |
| `alnico_5_cast` | magnet | Arnold cast Alnico 5 (anisotropic, the most widely used Alnico grade), typical values p... |
| `alumina_ad96` | ceramic | CoorsTek AD-96, nominal 96% Al2O3 sintered alumina (white), per the CoorsTek Advanced A... |
| `aluminum_1350_ec` | metal | Aluminium 1350 (EC grade), 61.0% IACS per IEC 60889 (equiv. ASTM B230 wire / B233 redra... |
| `aluminum_6061_t6` | metal | AA 6061-T6 (solution heat-treated + artificially aged) |
| `c93200_bearing_bronze` | metal | UNS C93200 / SAE 660 high-leaded tin bronze (Cu 81-85, Sn 6.3-7.5, Pb 6-8, Zn 1-4 wt%),... |
| `hiperco_50` | soft_magnetic | Carpenter Hiperco 50 / ASTM A801 Alloy Type 1 / MIL A 47182, 0.014 in (0.355 mm) strip,... |
| `kapton_hn` | polymer | DuPont Kapton HN polyimide film, 25 um / 1 mil nominal gauge (product specification H-3... |
| `m19_silicon_steel` | soft_magnetic | Cleveland-Cliffs (formerly AK Steel) DI-MAX M-19, ASTM A677 grade 36F155, 29 gauge (0.0... |
| `m270_35a_silicon_steel` | soft_magnetic | EN 10106 M270-35A (specific core loss 2.70 W/kg at 1.5T/50Hz, 0.35 mm thickness) |
| `metglas_2605sa1` | soft_magnetic | Hitachi Metals / Proterial / Metglas Inc. 2605SA1 amorphous alloy ribbon (Fe78B13Si9, 2... |
| `mnzn_ferrite_3c95` | soft_magnetic | Ferroxcube 3C95 manganese-zinc ferrite, per the Ferroxcube material specification of 20... |
| `mu_metal` | soft_magnetic | MuMETAL (Ni 80 / Mo 5 / Fe balance / Mn 0.3-0.5 / Si 0.1-0.4 wt%), meets ASTM A753 Allo... |
| `mw_pai_class_200` | polymer | NEMA MW 35-C Class 200 enamelled wire grade; the polymer is Solvay Torlon 4203L unfille... |
| `mw_pur_class_130` | polymer | NEMA MW 1000 grade MW 130 'Polyurethane Bondable - 130' (equivalent to IEC 60317-1 'Sol... |
| `ndfeb_n35` | magnet | Sintered NdFeB N35 (Arnold catalog N35, equiv. Hitachi NEOMAX-35 etc.) |
| `ndfeb_n42` | magnet | Sintered NdFeB N42 (Arnold catalog N42, equiv. Hitachi NEOMAX-42 etc.) |
| `ndfeb_n42eh` | magnet | Sintered NdFeB N42EH (Arnold catalog N42EH) |
| `ndfeb_n42sh` | magnet | Sintered NdFeB N42SH (dysprosium-doped variant for elevated-temperature continuous serv... |
| `ndfeb_n42uh` | magnet | Sintered NdFeB N42UH (Arnold catalog N42UH) |
| `ndfeb_n50` | magnet | Sintered NdFeB N50 (Arnold catalog N50, equiv. Hitachi NEOMAX-50 etc.) |
| `nomex_410` | polymer | DuPont Nomex 410 (meta-aramid PMIA, calendered insulation paper), 0.25 mm / 10 mil nomi... |
| `nylon12_sls` | polymer | EOS PA 2200 (also Formlabs Nylon 12, HP MJF PA12) |
| `peek_unfilled` | polymer | Victrex PEEK 450G (unfilled, semi-crystalline, standard flow) |
| `pei_ultem_1010` | polymer | SABIC Ultem Resin 1010 (Americas region): amorphous, transparent, general-purpose PEI |
| `petg_3dprint` | polymer | Prusament PETG, Prusa Polymers a.s. (FDM filament, 1.75 +/- 0.02 mm diameter; test spec... |
| `pla_3dprint` | polymer | Prusament PLA, Prusa Research a.s. (FDM filament, 1.75 mm diameter, line-standard mecha... |
| `pure_copper` | metal | UNS C10100 (OFE copper) per ASTM B187, annealed, 101% IACS |
| `smco_2_17` | magnet | Arnold Recoma 28 / Sm2Co17 sintered SmCo, transverse-pressed (BHmax nominal 28 MGOe = 2... |
| `stainless_17_4ph_h900` | metal | UNS S17400 / ASTM A693 Grade 630 / AMS 5604 (sheet, strip, plate), Condition H 900: sol... |
| `stainless_304` | metal | AISI 304 / UNS S30400 / EN 1.4301, annealed |
| `stainless_316` | metal | AISI 316 / UNS S31600 / EN 1.4401, annealed |
| `steel_4140` | metal | AISI 4140, normalized at 870 C (1600 F), air cooled, 25 mm (1 in.) round |
| `stycast_2850ft` | polymer | LOCTITE STYCAST 2850FT (alumina-filled epoxy, black) with LOCTITE CAT 9, mixed 100:3.5... |
| `titanium_6al_4v` | metal | ASTM B348 Grade 5 / Ti-6Al-4V, annealed |
| `tpu_elastollan_1195a` | elastomer | BASF Elastollan 1195 A 10 (11 Series polyether TPU, cylindrical granules, no lubricant)... |
| `vitroperm_500f` | soft_magnetic | Vacuumschmelze VITROPERM 500 F nanocrystalline ribbon (Fe73.5Cu1Nb3Si13.5B9 / FINEMET-c... |
| `water` | liquid | Ordinary water substance (H2O, CAS 7732-18-5), liquid at 0.101325 MPa, properties per t... |

---

## Aliases (short names accepted by `get()` / `get_material()`)

| Alias | Resolves to |
|---|---|
| `17_4PH_H900` | `stainless_17_4ph_h900` |
| `3C95` | `mnzn_ferrite_3c95` |
| `AD96` | `alumina_ad96` |
| `AlN_AN170` | `aln_maruwa_an170` |
| `AlNiCo_5` | `alnico_5_cast` |
| `Al_1350` | `aluminum_1350_ec` |
| `Al_6061_T6` | `aluminum_6061_t6` |
| `Al_EC` | `aluminum_1350_ec` |
| `Alnico_5` | `alnico_5_cast` |
| `Alumina_96` | `alumina_ad96` |
| `C93200` | `c93200_bearing_bronze` |
| `Cu` | `pure_copper` |
| `Elastollan_1195A` | `tpu_elastollan_1195a` |
| `H2O` | `water` |
| `Hiperco` | `hiperco_50` |
| `Kapton_HN` | `kapton_hn` |
| `M19` | `m19_silicon_steel` |
| `M270_35A` | `m270_35a_silicon_steel` |
| `MW_PAI_200` | `mw_pai_class_200` |
| `MW_PUR_130` | `mw_pur_class_130` |
| `Metglas_2605` | `metglas_2605sa1` |
| `MnZn_3C95` | `mnzn_ferrite_3c95` |
| `MuMETAL` | `mu_metal` |
| `Mu_Metal` | `mu_metal` |
| `NdFeB_N35` | `ndfeb_n35` |
| `NdFeB_N42` | `ndfeb_n42` |
| `NdFeB_N42EH` | `ndfeb_n42eh` |
| `NdFeB_N42SH` | `ndfeb_n42sh` |
| `NdFeB_N42UH` | `ndfeb_n42uh` |
| `NdFeB_N50` | `ndfeb_n50` |
| `Nomex_410` | `nomex_410` |
| `PA12_SLS` | `nylon12_sls` |
| `PEEK` | `peek_unfilled` |
| `PEI` | `pei_ultem_1010` |
| `PETG` | `petg_3dprint` |
| `PLA` | `pla_3dprint` |
| `Prusament_PETG` | `petg_3dprint` |
| `Prusament_PLA` | `pla_3dprint` |
| `Recoma_28` | `smco_2_17` |
| `SAE_660` | `c93200_bearing_bronze` |
| `SS17_4PH_H900` | `stainless_17_4ph_h900` |
| `SS304` | `stainless_304` |
| `SS316` | `stainless_316` |
| `SmCo_2_17` | `smco_2_17` |
| `Steel_4140` | `steel_4140` |
| `Stycast_2850FT` | `stycast_2850ft` |
| `TPU_95A` | `tpu_elastollan_1195a` |
| `Ti_6Al_4V` | `titanium_6al_4v` |
| `Vitroperm_500F` | `vitroperm_500f` |

**Deliberately NOT registered** (too ambiguous for engineering optimization without a disambiguator):

- `"Al"`, which alloy? 6061-T6 vs 7075 vs cast.
- `"NdFeB"`, which grade? N35 / N42 / N50 differ by ~30% in B_r.
- `"PA12"`, which process? SLS vs MJF vs injection-molded.
- `"Steel"`, which alloy? 1018 mild vs 4140 vs 304 stainless.

---

## Material details

Properties are listed only when a Tier-1 primary source exists. Missing fields (`youngs_modulus` left out, etc.) mean the verification work is still outstanding and consumers should treat them as unknown rather than zero.

### Category: `ceramic`

### `aln_maruwa_an170`

**Description:** MARUWA AN-170 aluminum nitride ceramic substrate (180 W/(m*K) grade), power-module and LED-package substrate

**Specification:** MARUWA AlN substrate grade AN-170 (gray), 0.25-1.5 mm thickness, per the MARUWA AlN substrates characteristic-values table

**Category:** `ceramic` &nbsp;·&nbsp; **Catalog version:** 1.0.0 &nbsp;·&nbsp; **Last reviewed:** 2026-09-17

#### Structural

**Strength basis:** none (no `yield_stress` or `ultimate_tensile`)

| Property | Value | Condition | Confidence | Source (head) |
|---|---|---|---|---|
| `youngs_modulus` | 3.200e+11 Pa | room temperature | `datasheet` | MARUWA Co., Ltd., 'Aluminum Nitride (AlN) Substrates' product page, 'Characteristic Values' table, AN-170 column (undated web page; retri... |
| `flexural_strength` | 4.500e+08 Pa | room temperature, 3-point bend | `datasheet` | MARUWA Co., Ltd., 'Aluminum Nitride (AlN) Substrates' product page, 'Characteristic Values' table, AN-170 column (undated web page; retri... |
| `density` | 3300.0 kg/m^3 | room temperature, sintered | `datasheet` | MARUWA Co., Ltd., 'Aluminum Nitride (AlN) Substrates' product page, 'Characteristic Values' table, AN-170 column (undated web page; retri... |
| `hardness_vickers` | 1121.7 HV | room temperature; source publishes 2 significant figures (11 GPa) | `datasheet` | MARUWA Co., Ltd., 'Aluminum Nitride (AlN) Substrates' product page, 'Characteristic Values' table, AN-170 column (undated web page; retri... |

#### Electromagnetic

| Property | Value | Condition | Confidence | Source (head) |
|---|---|---|---|---|
| `resistivity_at_20C` | 1.000e+12 Ohm*m | 25 C; LOWER BOUND (table publishes '> 10^14', not a value) | `datasheet` | MARUWA Co., Ltd., 'Aluminum Nitride (AlN) Substrates' product page, 'Characteristic Values' table, AN-170 column (undated web page; retri... |
| `dielectric_strength` | 1.500e+07 V/m | DC; LOWER BOUND (table publishes '> 15', not a value) | `datasheet` | MARUWA Co., Ltd., 'Aluminum Nitride (AlN) Substrates' product page, 'Characteristic Values' table, AN-170 column (undated web page; retri... |
| `relative_permittivity` | 8.5 | 1 MHz | `datasheet` | MARUWA Co., Ltd., 'Aluminum Nitride (AlN) Substrates' product page, 'Characteristic Values' table, AN-170 column (undated web page; retri... |

#### Thermal

| Property | Value | Condition | Confidence | Source (head) |
|---|---|---|---|---|
| `thermal_conductivity` | 180.0 W/(m*K) | 25 C | `datasheet` | MARUWA Co., Ltd., 'Aluminum Nitride (AlN) Substrates' product page, 'Characteristic Values' table, AN-170 column (undated web page; retri... |
| `specific_heat` | 720.0 J/(kg*K) | 25 C | `datasheet` | MARUWA Co., Ltd., 'Aluminum Nitride (AlN) Substrates' product page, 'Characteristic Values' table, AN-170 column (undated web page; retri... |
| `thermal_expansion` | 4.600e-06 1/K | 40-400 C mean | `datasheet` | MARUWA Co., Ltd., 'Aluminum Nitride (AlN) Substrates' product page, 'Characteristic Values' table, AN-170 column (undated web page; retri... |

### `alumina_ad96`

**Description:** CoorsTek AD-96 alumina ceramic (nominal 96% Al2O3), power-substrate grade

**Specification:** CoorsTek AD-96, nominal 96% Al2O3 sintered alumina (white), per the CoorsTek Advanced Alumina properties table

**Category:** `ceramic` &nbsp;·&nbsp; **Catalog version:** 1.0.0 &nbsp;·&nbsp; **Last reviewed:** 2026-09-17

#### Structural

**Strength basis:** none (no `yield_stress` or `ultimate_tensile`)

| Property | Value | Condition | Confidence | Source (head) |
|---|---|---|---|---|
| `youngs_modulus` | 3.030e+11 Pa | 20 C | `datasheet` | CoorsTek, 'Advanced Alumina: Materials & Manufacturing Processes' brochure ((c) 2023 CoorsTek, document code 01023 L), properties table,... |
| `poisson_ratio` | 0.21 | 20 C | `datasheet` | CoorsTek, 'Advanced Alumina: Materials & Manufacturing Processes' brochure ((c) 2023 CoorsTek, document code 01023 L), properties table,... |
| `flexural_strength` | 3.430e+08 Pa | 20 C, 4-point bend (modulus of rupture) | `datasheet` | CoorsTek, 'Advanced Alumina: Materials & Manufacturing Processes' brochure ((c) 2023 CoorsTek, document code 01023 L), properties table,... |
| `compressive_strength` | 2.068e+09 Pa | 20 C | `datasheet` | CoorsTek, 'Advanced Alumina: Materials & Manufacturing Processes' brochure ((c) 2023 CoorsTek, document code 01023 L), properties table,... |
| `density` | 3720.0 kg/m^3 | 20 C, sintered | `datasheet` | CoorsTek, 'Advanced Alumina: Materials & Manufacturing Processes' brochure ((c) 2023 CoorsTek, document code 01023 L), properties table,... |

#### Electromagnetic

| Property | Value | Condition | Confidence | Source (head) |
|---|---|---|---|---|
| `resistivity_at_20C` | 1.000e+12 Ohm*m | 25 C; LOWER BOUND (table publishes '> 10^14 ohm-cm', not a value) | `datasheet` | CoorsTek, 'Advanced Alumina: Materials & Manufacturing Processes' brochure ((c) 2023 CoorsTek, document code 01023 L), properties table,... |
| `dielectric_strength` | 8.300e+06 V/m | AC, 6.35 mm thick specimen | `datasheet` | CoorsTek, 'Advanced Alumina: Materials & Manufacturing Processes' brochure ((c) 2023 CoorsTek, document code 01023 L), properties table,... |
| `relative_permittivity` | 9 | 1 MHz, 25 C | `datasheet` | CoorsTek, 'Advanced Alumina: Materials & Manufacturing Processes' brochure ((c) 2023 CoorsTek, document code 01023 L), properties table,... |

#### Thermal

| Property | Value | Condition | Confidence | Source (head) |
|---|---|---|---|---|
| `thermal_conductivity` | 24.7 W/(m*K) | 20 C | `datasheet` | CoorsTek, 'Advanced Alumina: Materials & Manufacturing Processes' brochure ((c) 2023 CoorsTek, document code 01023 L), properties table,... |
| `specific_heat` | 880.0 J/(kg*K) | 100 C | `datasheet` | CoorsTek, 'Advanced Alumina: Materials & Manufacturing Processes' brochure ((c) 2023 CoorsTek, document code 01023 L), properties table,... |
| `thermal_expansion` | 8.200e-06 1/K | 25-1000 C mean | `datasheet` | CoorsTek, 'Advanced Alumina: Materials & Manufacturing Processes' brochure ((c) 2023 CoorsTek, document code 01023 L), properties table,... |

---

### Category: `elastomer`

### `tpu_elastollan_1195a`

**Description:** BASF Elastollan 1195 A polyether thermoplastic polyurethane, Shore 96A / 48D

**Specification:** BASF Elastollan 1195 A 10 (11 Series polyether TPU, cylindrical granules, no lubricant), typical values on injection-moulded specimens per the BASF product range brochure

**Category:** `elastomer` &nbsp;·&nbsp; **Catalog version:** 1.0.0 &nbsp;·&nbsp; **Last reviewed:** 2026-05-24

#### Structural

**Strength basis:** `ultimate_tensile` &nbsp;·&nbsp; 55.0 MPa &nbsp;·&nbsp; the design allowable `get_structural_strength()` returns

| Property | Value | Condition | Confidence | Source (head) |
|---|---|---|---|---|
| `ultimate_tensile` | 5.500e+07 Pa | 23 C, DIN 53504 S2 specimen, injection moulded | `datasheet` | BASF Polyurethanes GmbH, 'Thermoplastic Polyurethane Elastomers (TPU) Elastollan - Product Range' brochure (September 2016), 'Elastollan... |
| `density` | 1150.0 kg/m^3 | 23 C, DIN EN ISO 1183-1-A | `datasheet` | BASF Polyurethanes GmbH, 'Thermoplastic Polyurethane Elastomers (TPU) Elastollan - Product Range' brochure (September 2016), 'Elastollan... |

---

### Category: `liquid`

### `water`

**Description:** Liquid water (ordinary water substance) at atmospheric pressure

**Specification:** Ordinary water substance (H2O, CAS 7732-18-5), liquid at 0.101325 MPa, properties per the IAPWS-95, IAPWS 2008 viscosity and IAPWS 2011 thermal conductivity formulations as computed by NIST SRD 69

**Category:** `liquid` &nbsp;·&nbsp; **Catalog version:** 1.1.0 &nbsp;·&nbsp; **Last reviewed:** 2026-11-20

#### Structural

**Strength basis:** none (no `yield_stress` or `ultimate_tensile`)

| Property | Value | Condition | Confidence | Source (head) |
|---|---|---|---|---|
| `density` | 998.2 kg/m^3 | 20.0 C, 0.101325 MPa, liquid (NIST Phase column: liquid) | `standard` | NIST Chemistry WebBook, NIST Standard Reference Database 69, 'Thermophysical Properties of Fluid Systems', water (CAS 7732-18-5), isobari... |

**Temperature-dependent data**

| Property | At | Value | Condition | Confidence | Source (head) |
|---|---|---|---|---|---|
| `density` | 0.01 C | 999.8 kg/m^3 | 0.01 C, 0.101325 MPa, liquid (NIST Phase column: liquid) | `standard` | NIST Chemistry WebBook, NIST Standard Reference Database 69, 'Thermophysical Properties of Fluid Systems', water (CAS 7732-18-5), isobari... |
| `density` | 5 C | 1000.0 kg/m^3 | 5.0 C, 0.101325 MPa, liquid (NIST Phase column: liquid) | `standard` | NIST Chemistry WebBook, NIST Standard Reference Database 69, 'Thermophysical Properties of Fluid Systems', water (CAS 7732-18-5), isobari... |
| `density` | 10 C | 999.7 kg/m^3 | 10.0 C, 0.101325 MPa, liquid (NIST Phase column: liquid) | `standard` | NIST Chemistry WebBook, NIST Standard Reference Database 69, 'Thermophysical Properties of Fluid Systems', water (CAS 7732-18-5), isobari... |
| `density` | 15 C | 999.1 kg/m^3 | 15.0 C, 0.101325 MPa, liquid (NIST Phase column: liquid) | `standard` | NIST Chemistry WebBook, NIST Standard Reference Database 69, 'Thermophysical Properties of Fluid Systems', water (CAS 7732-18-5), isobari... |
| `density` | 20 C | 998.2 kg/m^3 | 20.0 C, 0.101325 MPa, liquid (NIST Phase column: liquid) | `standard` | NIST Chemistry WebBook, NIST Standard Reference Database 69, 'Thermophysical Properties of Fluid Systems', water (CAS 7732-18-5), isobari... |
| `density` | 25 C | 997.0 kg/m^3 | 25.0 C, 0.101325 MPa, liquid (NIST Phase column: liquid) | `standard` | NIST Chemistry WebBook, NIST Standard Reference Database 69, 'Thermophysical Properties of Fluid Systems', water (CAS 7732-18-5), isobari... |
| `density` | 30 C | 995.6 kg/m^3 | 30.0 C, 0.101325 MPa, liquid (NIST Phase column: liquid) | `standard` | NIST Chemistry WebBook, NIST Standard Reference Database 69, 'Thermophysical Properties of Fluid Systems', water (CAS 7732-18-5), isobari... |
| `density` | 35 C | 994.0 kg/m^3 | 35.0 C, 0.101325 MPa, liquid (NIST Phase column: liquid) | `standard` | NIST Chemistry WebBook, NIST Standard Reference Database 69, 'Thermophysical Properties of Fluid Systems', water (CAS 7732-18-5), isobari... |
| `density` | 40 C | 992.2 kg/m^3 | 40.0 C, 0.101325 MPa, liquid (NIST Phase column: liquid) | `standard` | NIST Chemistry WebBook, NIST Standard Reference Database 69, 'Thermophysical Properties of Fluid Systems', water (CAS 7732-18-5), isobari... |
| `density` | 45 C | 990.2 kg/m^3 | 45.0 C, 0.101325 MPa, liquid (NIST Phase column: liquid) | `standard` | NIST Chemistry WebBook, NIST Standard Reference Database 69, 'Thermophysical Properties of Fluid Systems', water (CAS 7732-18-5), isobari... |
| `density` | 50 C | 988.0 kg/m^3 | 50.0 C, 0.101325 MPa, liquid (NIST Phase column: liquid) | `standard` | NIST Chemistry WebBook, NIST Standard Reference Database 69, 'Thermophysical Properties of Fluid Systems', water (CAS 7732-18-5), isobari... |
| `density` | 55 C | 985.7 kg/m^3 | 55.0 C, 0.101325 MPa, liquid (NIST Phase column: liquid) | `standard` | NIST Chemistry WebBook, NIST Standard Reference Database 69, 'Thermophysical Properties of Fluid Systems', water (CAS 7732-18-5), isobari... |
| `density` | 60 C | 983.2 kg/m^3 | 60.0 C, 0.101325 MPa, liquid (NIST Phase column: liquid) | `standard` | NIST Chemistry WebBook, NIST Standard Reference Database 69, 'Thermophysical Properties of Fluid Systems', water (CAS 7732-18-5), isobari... |
| `density` | 65 C | 980.6 kg/m^3 | 65.0 C, 0.101325 MPa, liquid (NIST Phase column: liquid) | `standard` | NIST Chemistry WebBook, NIST Standard Reference Database 69, 'Thermophysical Properties of Fluid Systems', water (CAS 7732-18-5), isobari... |
| `density` | 70 C | 977.8 kg/m^3 | 70.0 C, 0.101325 MPa, liquid (NIST Phase column: liquid) | `standard` | NIST Chemistry WebBook, NIST Standard Reference Database 69, 'Thermophysical Properties of Fluid Systems', water (CAS 7732-18-5), isobari... |
| `density` | 75 C | 974.8 kg/m^3 | 75.0 C, 0.101325 MPa, liquid (NIST Phase column: liquid) | `standard` | NIST Chemistry WebBook, NIST Standard Reference Database 69, 'Thermophysical Properties of Fluid Systems', water (CAS 7732-18-5), isobari... |
| `density` | 80 C | 971.8 kg/m^3 | 80.0 C, 0.101325 MPa, liquid (NIST Phase column: liquid) | `standard` | NIST Chemistry WebBook, NIST Standard Reference Database 69, 'Thermophysical Properties of Fluid Systems', water (CAS 7732-18-5), isobari... |
| `density` | 85 C | 968.6 kg/m^3 | 85.0 C, 0.101325 MPa, liquid (NIST Phase column: liquid) | `standard` | NIST Chemistry WebBook, NIST Standard Reference Database 69, 'Thermophysical Properties of Fluid Systems', water (CAS 7732-18-5), isobari... |
| `density` | 90 C | 965.3 kg/m^3 | 90.0 C, 0.101325 MPa, liquid (NIST Phase column: liquid) | `standard` | NIST Chemistry WebBook, NIST Standard Reference Database 69, 'Thermophysical Properties of Fluid Systems', water (CAS 7732-18-5), isobari... |
| `density` | 95 C | 961.9 kg/m^3 | 95.0 C, 0.101325 MPa, liquid (NIST Phase column: liquid) | `standard` | NIST Chemistry WebBook, NIST Standard Reference Database 69, 'Thermophysical Properties of Fluid Systems', water (CAS 7732-18-5), isobari... |
| `density` | 99.9743 C | 958.4 kg/m^3 | 99.9743 C, 0.101325 MPa, saturated liquid at the normal boiling point (NIST Phase column: liquid) | `standard` | NIST Chemistry WebBook, NIST Standard Reference Database 69, 'Thermophysical Properties of Fluid Systems', water (CAS 7732-18-5), isobari... |

#### Thermal

| Property | Value | Condition | Confidence | Source (head) |
|---|---|---|---|---|
| `thermal_conductivity` | 0.598012 W/(m*K) | 20.0 C, 0.101325 MPa, liquid (NIST Phase column: liquid) | `standard` | NIST Chemistry WebBook, NIST Standard Reference Database 69, 'Thermophysical Properties of Fluid Systems', water (CAS 7732-18-5), isobari... |
| `specific_heat` | 4184.1 J/(kg*K) | 20.0 C, 0.101325 MPa, liquid (NIST Phase column: liquid) | `standard` | NIST Chemistry WebBook, NIST Standard Reference Database 69, 'Thermophysical Properties of Fluid Systems', water (CAS 7732-18-5), isobari... |
| `dynamic_viscosity` | 0.0010016 Pa*s | 20.0 C, 0.101325 MPa, liquid (NIST Phase column: liquid) | `standard` | NIST Chemistry WebBook, NIST Standard Reference Database 69, 'Thermophysical Properties of Fluid Systems', water (CAS 7732-18-5), isobari... |

**Temperature-dependent data**

| Property | At | Value | Condition | Confidence | Source (head) |
|---|---|---|---|---|---|
| `thermal_conductivity` | 0.01 C | 0.555675 W/(m*K) | 0.01 C, 0.101325 MPa, liquid (NIST Phase column: liquid) | `standard` | NIST Chemistry WebBook, NIST Standard Reference Database 69, 'Thermophysical Properties of Fluid Systems', water (CAS 7732-18-5), isobari... |
| `thermal_conductivity` | 5 C | 0.567794 W/(m*K) | 5.0 C, 0.101325 MPa, liquid (NIST Phase column: liquid) | `standard` | NIST Chemistry WebBook, NIST Standard Reference Database 69, 'Thermophysical Properties of Fluid Systems', water (CAS 7732-18-5), isobari... |
| `thermal_conductivity` | 10 C | 0.578777 W/(m*K) | 10.0 C, 0.101325 MPa, liquid (NIST Phase column: liquid) | `standard` | NIST Chemistry WebBook, NIST Standard Reference Database 69, 'Thermophysical Properties of Fluid Systems', water (CAS 7732-18-5), isobari... |
| `thermal_conductivity` | 15 C | 0.588802 W/(m*K) | 15.0 C, 0.101325 MPa, liquid (NIST Phase column: liquid) | `standard` | NIST Chemistry WebBook, NIST Standard Reference Database 69, 'Thermophysical Properties of Fluid Systems', water (CAS 7732-18-5), isobari... |
| `thermal_conductivity` | 20 C | 0.598012 W/(m*K) | 20.0 C, 0.101325 MPa, liquid (NIST Phase column: liquid) | `standard` | NIST Chemistry WebBook, NIST Standard Reference Database 69, 'Thermophysical Properties of Fluid Systems', water (CAS 7732-18-5), isobari... |
| `thermal_conductivity` | 25 C | 0.606516 W/(m*K) | 25.0 C, 0.101325 MPa, liquid (NIST Phase column: liquid) | `standard` | NIST Chemistry WebBook, NIST Standard Reference Database 69, 'Thermophysical Properties of Fluid Systems', water (CAS 7732-18-5), isobari... |
| `thermal_conductivity` | 30 C | 0.614392 W/(m*K) | 30.0 C, 0.101325 MPa, liquid (NIST Phase column: liquid) | `standard` | NIST Chemistry WebBook, NIST Standard Reference Database 69, 'Thermophysical Properties of Fluid Systems', water (CAS 7732-18-5), isobari... |
| `thermal_conductivity` | 35 C | 0.6217 W/(m*K) | 35.0 C, 0.101325 MPa, liquid (NIST Phase column: liquid) | `standard` | NIST Chemistry WebBook, NIST Standard Reference Database 69, 'Thermophysical Properties of Fluid Systems', water (CAS 7732-18-5), isobari... |
| `thermal_conductivity` | 40 C | 0.628486 W/(m*K) | 40.0 C, 0.101325 MPa, liquid (NIST Phase column: liquid) | `standard` | NIST Chemistry WebBook, NIST Standard Reference Database 69, 'Thermophysical Properties of Fluid Systems', water (CAS 7732-18-5), isobari... |
| `thermal_conductivity` | 45 C | 0.634783 W/(m*K) | 45.0 C, 0.101325 MPa, liquid (NIST Phase column: liquid) | `standard` | NIST Chemistry WebBook, NIST Standard Reference Database 69, 'Thermophysical Properties of Fluid Systems', water (CAS 7732-18-5), isobari... |
| `thermal_conductivity` | 50 C | 0.640621 W/(m*K) | 50.0 C, 0.101325 MPa, liquid (NIST Phase column: liquid) | `standard` | NIST Chemistry WebBook, NIST Standard Reference Database 69, 'Thermophysical Properties of Fluid Systems', water (CAS 7732-18-5), isobari... |
| `thermal_conductivity` | 55 C | 0.646021 W/(m*K) | 55.0 C, 0.101325 MPa, liquid (NIST Phase column: liquid) | `standard` | NIST Chemistry WebBook, NIST Standard Reference Database 69, 'Thermophysical Properties of Fluid Systems', water (CAS 7732-18-5), isobari... |
| `thermal_conductivity` | 60 C | 0.651 W/(m*K) | 60.0 C, 0.101325 MPa, liquid (NIST Phase column: liquid) | `standard` | NIST Chemistry WebBook, NIST Standard Reference Database 69, 'Thermophysical Properties of Fluid Systems', water (CAS 7732-18-5), isobari... |
| `thermal_conductivity` | 65 C | 0.655575 W/(m*K) | 65.0 C, 0.101325 MPa, liquid (NIST Phase column: liquid) | `standard` | NIST Chemistry WebBook, NIST Standard Reference Database 69, 'Thermophysical Properties of Fluid Systems', water (CAS 7732-18-5), isobari... |
| `thermal_conductivity` | 70 C | 0.659758 W/(m*K) | 70.0 C, 0.101325 MPa, liquid (NIST Phase column: liquid) | `standard` | NIST Chemistry WebBook, NIST Standard Reference Database 69, 'Thermophysical Properties of Fluid Systems', water (CAS 7732-18-5), isobari... |
| `thermal_conductivity` | 75 C | 0.663561 W/(m*K) | 75.0 C, 0.101325 MPa, liquid (NIST Phase column: liquid) | `standard` | NIST Chemistry WebBook, NIST Standard Reference Database 69, 'Thermophysical Properties of Fluid Systems', water (CAS 7732-18-5), isobari... |
| `thermal_conductivity` | 80 C | 0.666994 W/(m*K) | 80.0 C, 0.101325 MPa, liquid (NIST Phase column: liquid) | `standard` | NIST Chemistry WebBook, NIST Standard Reference Database 69, 'Thermophysical Properties of Fluid Systems', water (CAS 7732-18-5), isobari... |
| `thermal_conductivity` | 85 C | 0.670067 W/(m*K) | 85.0 C, 0.101325 MPa, liquid (NIST Phase column: liquid) | `standard` | NIST Chemistry WebBook, NIST Standard Reference Database 69, 'Thermophysical Properties of Fluid Systems', water (CAS 7732-18-5), isobari... |
| `thermal_conductivity` | 90 C | 0.672789 W/(m*K) | 90.0 C, 0.101325 MPa, liquid (NIST Phase column: liquid) | `standard` | NIST Chemistry WebBook, NIST Standard Reference Database 69, 'Thermophysical Properties of Fluid Systems', water (CAS 7732-18-5), isobari... |
| `thermal_conductivity` | 95 C | 0.675167 W/(m*K) | 95.0 C, 0.101325 MPa, liquid (NIST Phase column: liquid) | `standard` | NIST Chemistry WebBook, NIST Standard Reference Database 69, 'Thermophysical Properties of Fluid Systems', water (CAS 7732-18-5), isobari... |
| `thermal_conductivity` | 99.9743 C | 0.677201 W/(m*K) | 99.9743 C, 0.101325 MPa, saturated liquid at the normal boiling point (NIST Phase column: liquid) | `standard` | NIST Chemistry WebBook, NIST Standard Reference Database 69, 'Thermophysical Properties of Fluid Systems', water (CAS 7732-18-5), isobari... |
| `specific_heat` | 0.01 C | 4219.4 J/(kg*K) | 0.01 C, 0.101325 MPa, liquid (NIST Phase column: liquid) | `standard` | NIST Chemistry WebBook, NIST Standard Reference Database 69, 'Thermophysical Properties of Fluid Systems', water (CAS 7732-18-5), isobari... |
| `specific_heat` | 5 C | 4205.0 J/(kg*K) | 5.0 C, 0.101325 MPa, liquid (NIST Phase column: liquid) | `standard` | NIST Chemistry WebBook, NIST Standard Reference Database 69, 'Thermophysical Properties of Fluid Systems', water (CAS 7732-18-5), isobari... |
| `specific_heat` | 10 C | 4195.2 J/(kg*K) | 10.0 C, 0.101325 MPa, liquid (NIST Phase column: liquid) | `standard` | NIST Chemistry WebBook, NIST Standard Reference Database 69, 'Thermophysical Properties of Fluid Systems', water (CAS 7732-18-5), isobari... |
| `specific_heat` | 15 C | 4188.5 J/(kg*K) | 15.0 C, 0.101325 MPa, liquid (NIST Phase column: liquid) | `standard` | NIST Chemistry WebBook, NIST Standard Reference Database 69, 'Thermophysical Properties of Fluid Systems', water (CAS 7732-18-5), isobari... |
| `specific_heat` | 20 C | 4184.1 J/(kg*K) | 20.0 C, 0.101325 MPa, liquid (NIST Phase column: liquid) | `standard` | NIST Chemistry WebBook, NIST Standard Reference Database 69, 'Thermophysical Properties of Fluid Systems', water (CAS 7732-18-5), isobari... |
| `specific_heat` | 25 C | 4181.3 J/(kg*K) | 25.0 C, 0.101325 MPa, liquid (NIST Phase column: liquid) | `standard` | NIST Chemistry WebBook, NIST Standard Reference Database 69, 'Thermophysical Properties of Fluid Systems', water (CAS 7732-18-5), isobari... |
| `specific_heat` | 30 C | 4179.8 J/(kg*K) | 30.0 C, 0.101325 MPa, liquid (NIST Phase column: liquid) | `standard` | NIST Chemistry WebBook, NIST Standard Reference Database 69, 'Thermophysical Properties of Fluid Systems', water (CAS 7732-18-5), isobari... |
| `specific_heat` | 35 C | 4179.3 J/(kg*K) | 35.0 C, 0.101325 MPa, liquid (NIST Phase column: liquid) | `standard` | NIST Chemistry WebBook, NIST Standard Reference Database 69, 'Thermophysical Properties of Fluid Systems', water (CAS 7732-18-5), isobari... |
| `specific_heat` | 40 C | 4179.4 J/(kg*K) | 40.0 C, 0.101325 MPa, liquid (NIST Phase column: liquid) | `standard` | NIST Chemistry WebBook, NIST Standard Reference Database 69, 'Thermophysical Properties of Fluid Systems', water (CAS 7732-18-5), isobari... |
| `specific_heat` | 45 C | 4180.1 J/(kg*K) | 45.0 C, 0.101325 MPa, liquid (NIST Phase column: liquid) | `standard` | NIST Chemistry WebBook, NIST Standard Reference Database 69, 'Thermophysical Properties of Fluid Systems', water (CAS 7732-18-5), isobari... |
| `specific_heat` | 50 C | 4181.3 J/(kg*K) | 50.0 C, 0.101325 MPa, liquid (NIST Phase column: liquid) | `standard` | NIST Chemistry WebBook, NIST Standard Reference Database 69, 'Thermophysical Properties of Fluid Systems', water (CAS 7732-18-5), isobari... |
| `specific_heat` | 55 C | 4183.0 J/(kg*K) | 55.0 C, 0.101325 MPa, liquid (NIST Phase column: liquid) | `standard` | NIST Chemistry WebBook, NIST Standard Reference Database 69, 'Thermophysical Properties of Fluid Systems', water (CAS 7732-18-5), isobari... |
| `specific_heat` | 60 C | 4184.9 J/(kg*K) | 60.0 C, 0.101325 MPa, liquid (NIST Phase column: liquid) | `standard` | NIST Chemistry WebBook, NIST Standard Reference Database 69, 'Thermophysical Properties of Fluid Systems', water (CAS 7732-18-5), isobari... |
| `specific_heat` | 65 C | 4187.3 J/(kg*K) | 65.0 C, 0.101325 MPa, liquid (NIST Phase column: liquid) | `standard` | NIST Chemistry WebBook, NIST Standard Reference Database 69, 'Thermophysical Properties of Fluid Systems', water (CAS 7732-18-5), isobari... |
| `specific_heat` | 70 C | 4190.1 J/(kg*K) | 70.0 C, 0.101325 MPa, liquid (NIST Phase column: liquid) | `standard` | NIST Chemistry WebBook, NIST Standard Reference Database 69, 'Thermophysical Properties of Fluid Systems', water (CAS 7732-18-5), isobari... |
| `specific_heat` | 75 C | 4193.2 J/(kg*K) | 75.0 C, 0.101325 MPa, liquid (NIST Phase column: liquid) | `standard` | NIST Chemistry WebBook, NIST Standard Reference Database 69, 'Thermophysical Properties of Fluid Systems', water (CAS 7732-18-5), isobari... |
| `specific_heat` | 80 C | 4196.8 J/(kg*K) | 80.0 C, 0.101325 MPa, liquid (NIST Phase column: liquid) | `standard` | NIST Chemistry WebBook, NIST Standard Reference Database 69, 'Thermophysical Properties of Fluid Systems', water (CAS 7732-18-5), isobari... |
| `specific_heat` | 85 C | 4200.7 J/(kg*K) | 85.0 C, 0.101325 MPa, liquid (NIST Phase column: liquid) | `standard` | NIST Chemistry WebBook, NIST Standard Reference Database 69, 'Thermophysical Properties of Fluid Systems', water (CAS 7732-18-5), isobari... |
| `specific_heat` | 90 C | 4205.2 J/(kg*K) | 90.0 C, 0.101325 MPa, liquid (NIST Phase column: liquid) | `standard` | NIST Chemistry WebBook, NIST Standard Reference Database 69, 'Thermophysical Properties of Fluid Systems', water (CAS 7732-18-5), isobari... |
| `specific_heat` | 95 C | 4210.2 J/(kg*K) | 95.0 C, 0.101325 MPa, liquid (NIST Phase column: liquid) | `standard` | NIST Chemistry WebBook, NIST Standard Reference Database 69, 'Thermophysical Properties of Fluid Systems', water (CAS 7732-18-5), isobari... |
| `specific_heat` | 99.9743 C | 4215.6 J/(kg*K) | 99.9743 C, 0.101325 MPa, saturated liquid at the normal boiling point (NIST Phase column: liquid) | `standard` | NIST Chemistry WebBook, NIST Standard Reference Database 69, 'Thermophysical Properties of Fluid Systems', water (CAS 7732-18-5), isobari... |
| `dynamic_viscosity` | 0.01 C | 0.00179113 Pa*s | 0.01 C, 0.101325 MPa, liquid (NIST Phase column: liquid) | `standard` | NIST Chemistry WebBook, NIST Standard Reference Database 69, 'Thermophysical Properties of Fluid Systems', water (CAS 7732-18-5), isobari... |
| `dynamic_viscosity` | 5 C | 0.00151817 Pa*s | 5.0 C, 0.101325 MPa, liquid (NIST Phase column: liquid) | `standard` | NIST Chemistry WebBook, NIST Standard Reference Database 69, 'Thermophysical Properties of Fluid Systems', water (CAS 7732-18-5), isobari... |
| `dynamic_viscosity` | 10 C | 0.0013059 Pa*s | 10.0 C, 0.101325 MPa, liquid (NIST Phase column: liquid) | `standard` | NIST Chemistry WebBook, NIST Standard Reference Database 69, 'Thermophysical Properties of Fluid Systems', water (CAS 7732-18-5), isobari... |
| `dynamic_viscosity` | 15 C | 0.00113757 Pa*s | 15.0 C, 0.101325 MPa, liquid (NIST Phase column: liquid) | `standard` | NIST Chemistry WebBook, NIST Standard Reference Database 69, 'Thermophysical Properties of Fluid Systems', water (CAS 7732-18-5), isobari... |
| `dynamic_viscosity` | 20 C | 0.0010016 Pa*s | 20.0 C, 0.101325 MPa, liquid (NIST Phase column: liquid) | `standard` | NIST Chemistry WebBook, NIST Standard Reference Database 69, 'Thermophysical Properties of Fluid Systems', water (CAS 7732-18-5), isobari... |
| `dynamic_viscosity` | 25 C | 8.900e-04 Pa*s | 25.0 C, 0.101325 MPa, liquid (NIST Phase column: liquid) | `standard` | NIST Chemistry WebBook, NIST Standard Reference Database 69, 'Thermophysical Properties of Fluid Systems', water (CAS 7732-18-5), isobari... |
| `dynamic_viscosity` | 30 C | 7.972e-04 Pa*s | 30.0 C, 0.101325 MPa, liquid (NIST Phase column: liquid) | `standard` | NIST Chemistry WebBook, NIST Standard Reference Database 69, 'Thermophysical Properties of Fluid Systems', water (CAS 7732-18-5), isobari... |
| `dynamic_viscosity` | 35 C | 7.191e-04 Pa*s | 35.0 C, 0.101325 MPa, liquid (NIST Phase column: liquid) | `standard` | NIST Chemistry WebBook, NIST Standard Reference Database 69, 'Thermophysical Properties of Fluid Systems', water (CAS 7732-18-5), isobari... |
| `dynamic_viscosity` | 40 C | 6.527e-04 Pa*s | 40.0 C, 0.101325 MPa, liquid (NIST Phase column: liquid) | `standard` | NIST Chemistry WebBook, NIST Standard Reference Database 69, 'Thermophysical Properties of Fluid Systems', water (CAS 7732-18-5), isobari... |
| `dynamic_viscosity` | 45 C | 5.958e-04 Pa*s | 45.0 C, 0.101325 MPa, liquid (NIST Phase column: liquid) | `standard` | NIST Chemistry WebBook, NIST Standard Reference Database 69, 'Thermophysical Properties of Fluid Systems', water (CAS 7732-18-5), isobari... |
| `dynamic_viscosity` | 50 C | 5.465e-04 Pa*s | 50.0 C, 0.101325 MPa, liquid (NIST Phase column: liquid) | `standard` | NIST Chemistry WebBook, NIST Standard Reference Database 69, 'Thermophysical Properties of Fluid Systems', water (CAS 7732-18-5), isobari... |
| `dynamic_viscosity` | 55 C | 5.036e-04 Pa*s | 55.0 C, 0.101325 MPa, liquid (NIST Phase column: liquid) | `standard` | NIST Chemistry WebBook, NIST Standard Reference Database 69, 'Thermophysical Properties of Fluid Systems', water (CAS 7732-18-5), isobari... |
| `dynamic_viscosity` | 60 C | 4.660e-04 Pa*s | 60.0 C, 0.101325 MPa, liquid (NIST Phase column: liquid) | `standard` | NIST Chemistry WebBook, NIST Standard Reference Database 69, 'Thermophysical Properties of Fluid Systems', water (CAS 7732-18-5), isobari... |
| `dynamic_viscosity` | 65 C | 4.329e-04 Pa*s | 65.0 C, 0.101325 MPa, liquid (NIST Phase column: liquid) | `standard` | NIST Chemistry WebBook, NIST Standard Reference Database 69, 'Thermophysical Properties of Fluid Systems', water (CAS 7732-18-5), isobari... |
| `dynamic_viscosity` | 70 C | 4.035e-04 Pa*s | 70.0 C, 0.101325 MPa, liquid (NIST Phase column: liquid) | `standard` | NIST Chemistry WebBook, NIST Standard Reference Database 69, 'Thermophysical Properties of Fluid Systems', water (CAS 7732-18-5), isobari... |
| `dynamic_viscosity` | 75 C | 3.774e-04 Pa*s | 75.0 C, 0.101325 MPa, liquid (NIST Phase column: liquid) | `standard` | NIST Chemistry WebBook, NIST Standard Reference Database 69, 'Thermophysical Properties of Fluid Systems', water (CAS 7732-18-5), isobari... |
| `dynamic_viscosity` | 80 C | 3.541e-04 Pa*s | 80.0 C, 0.101325 MPa, liquid (NIST Phase column: liquid) | `standard` | NIST Chemistry WebBook, NIST Standard Reference Database 69, 'Thermophysical Properties of Fluid Systems', water (CAS 7732-18-5), isobari... |
| `dynamic_viscosity` | 85 C | 3.331e-04 Pa*s | 85.0 C, 0.101325 MPa, liquid (NIST Phase column: liquid) | `standard` | NIST Chemistry WebBook, NIST Standard Reference Database 69, 'Thermophysical Properties of Fluid Systems', water (CAS 7732-18-5), isobari... |
| `dynamic_viscosity` | 90 C | 3.142e-04 Pa*s | 90.0 C, 0.101325 MPa, liquid (NIST Phase column: liquid) | `standard` | NIST Chemistry WebBook, NIST Standard Reference Database 69, 'Thermophysical Properties of Fluid Systems', water (CAS 7732-18-5), isobari... |
| `dynamic_viscosity` | 95 C | 2.971e-04 Pa*s | 95.0 C, 0.101325 MPa, liquid (NIST Phase column: liquid) | `standard` | NIST Chemistry WebBook, NIST Standard Reference Database 69, 'Thermophysical Properties of Fluid Systems', water (CAS 7732-18-5), isobari... |
| `dynamic_viscosity` | 99.9743 C | 2.817e-04 Pa*s | 99.9743 C, 0.101325 MPa, saturated liquid at the normal boiling point (NIST Phase column: liquid) | `standard` | NIST Chemistry WebBook, NIST Standard Reference Database 69, 'Thermophysical Properties of Fluid Systems', water (CAS 7732-18-5), isobari... |

---

### Category: `magnet`

### `alnico_5_cast`

**Description:** Cast Alnico 5 anisotropic permanent magnet (Al-Ni-Co-Fe), the standard grade

**Specification:** Arnold cast Alnico 5 (anisotropic, the most widely used Alnico grade), typical values per the Arnold Cast ALNICO brochure Rev. C

**Category:** `magnet` &nbsp;·&nbsp; **Catalog version:** 1.0.0 &nbsp;·&nbsp; **Last reviewed:** 2026-06-17

#### Structural

**Strength basis:** `ultimate_tensile` &nbsp;·&nbsp; 40.0 MPa &nbsp;·&nbsp; the design allowable `get_structural_strength()` returns

| Property | Value | Condition | Confidence | Source (head) |
|---|---|---|---|---|
| `ultimate_tensile` | 4.000e+07 Pa | room temperature, cast | `datasheet` | Arnold Magnetic Technologies, 'Cast ALNICO Permanent Magnets' brochure (February 2003, Rev. C), p.6.4 'Magnetic and Physical Properties (... |
| `flexural_strength` | 7.000e+07 Pa | room temperature, cast, transverse bend | `datasheet` | Arnold Magnetic Technologies, 'Cast ALNICO Permanent Magnets' brochure (February 2003, Rev. C), p.6.4 'Magnetic and Physical Properties (... |
