Repository: EmergentMatter/emergent-matter-sdm-materials

# docs/

Reference material and decision records that support the catalog but don't
belong in the root [`README.md`](../README.md) or `CLAUDE.md`.

There is no index of the files here, deliberately. The directory listing
is the index, and it cannot fall behind the way a hand-kept list does.
What each location means:

| Location | What lives there | How it ages |
|---|---|---|
| `catalog.md` | Auto-generated catalog inventory: every material, every property, every source citation, every confidence level. Regenerate with `uv run python scripts/generate_catalog_doc.py`; never hand-edit. | Mechanically, on every regeneration. Cannot drift from the code it summarizes. |

File: docs/catalog.md (part 2 of 4)
# emergent-matter-sdm-materials: catalog inventory
| `density` | 7310.0 kg/m^3 | room temperature, cast | `datasheet` | Arnold Magnetic Technologies, 'Cast ALNICO Permanent Magnets' brochure (February 2003, Rev. C), p.6.4 'Magnetic and Physical Properties (... |

#### Electromagnetic

| Property | Value | Condition | Confidence | Source (head) |
|---|---|---|---|---|
| `resistivity_at_20C` | 4.700e-07 Ohm*m | 25 C | `datasheet` | Arnold Magnetic Technologies, 'Cast ALNICO Permanent Magnets' brochure (February 2003, Rev. C), p.6.4 'Magnetic and Physical Properties (... |
| `remanence` | 1.25 T | 20 C, typical | `datasheet` | Arnold Magnetic Technologies, 'Cast ALNICO Permanent Magnets' brochure (February 2003, Rev. C), p.6.4 'Magnetic and Physical Properties (... |
| `energy_product_max` | 43800.0 J/m^3 | 20 C, typical (single value; no min/max band published) | `datasheet` | Arnold Magnetic Technologies, 'Cast ALNICO Permanent Magnets' brochure (February 2003, Rev. C), p.6.4 'Magnetic and Physical Properties (... |
| `recoil_permeability` | 3.7 | 20 C, typical | `datasheet` | Arnold Magnetic Technologies, 'Cast ALNICO Permanent Magnets' brochure (February 2003, Rev. C), p.6.4 'Magnetic and Physical Properties (... |

#### Thermal

| Property | Value | Condition | Confidence | Source (head) |
|---|---|---|---|---|
| `thermal_expansion` | 1.150e-05 1/K | room temperature; temperature range not stated in the brochure | `datasheet` | Arnold Magnetic Technologies, 'Cast ALNICO Permanent Magnets' brochure (February 2003, Rev. C), p.6.4 'Magnetic and Physical Properties (... |

### `ndfeb_n35`

**Description:** Sintered NdFeB permanent magnet, grade N35

**Specification:** Sintered NdFeB N35 (Arnold catalog N35, equiv. Hitachi NEOMAX-35 etc.)

**Category:** `magnet` &nbsp;·&nbsp; **Catalog version:** 1.0.0 &nbsp;·&nbsp; **Last reviewed:** 2026-06-17

#### Structural

**Strength basis:** none (no `yield_stress` or `ultimate_tensile`)

| Property | Value | Condition | Confidence | Source (head) |
|---|---|---|---|---|
| `flexural_strength` | 2.850e+08 Pa | 20 C, sintered; 3-point bend test (ASTM C1161-class brittle-flexure method) | `datasheet` | Arnold Magnetic Technologies, 'Sintered Neodymium-Iron-Boron Magnets: N35', single-grade datasheet Rev. 210607, p.1 nominal/min/max table... |
| `density` | 7600.0 kg/m^3 | 20 C, sintered | `datasheet` | Arnold Magnetic Technologies, 'Sintered Neodymium-Iron-Boron Magnets: N35', single-grade datasheet Rev. 210607, p.1 nominal/min/max table... |
| `hardness_vickers` | 620.0 HV | 20 C, sintered | `datasheet` | Arnold Magnetic Technologies, 'Sintered Neodymium-Iron-Boron Magnets: N35', single-grade datasheet Rev. 210607, p.1 nominal/min/max table... |

#### Electromagnetic

| Property | Value | Condition | Confidence | Source (head) |
|---|---|---|---|---|
| `resistivity_at_20C` | 1.500e-06 Ohm*m | parallel to easy axis, 20 C | `datasheet` | Arnold Magnetic Technologies, 'Sintered Neodymium-Iron-Boron Magnets: N35', single-grade datasheet Rev. 210607, p.1 nominal/min/max table... |
| `remanence` | 1.21 T | 20 C, typical | `datasheet` | Arnold Magnetic Technologies, 'Neodymium-Iron-Boron Magnet Grades: Summary Product List & Reference Guide', catalog Rev. 181031, pp.1-4 g... |
| `coercivity` | 9.550e+05 A/m | 20 C, intrinsic coercivity HcJ (min value) | `datasheet` | Arnold Magnetic Technologies, 'Neodymium-Iron-Boron Magnet Grades: Summary Product List & Reference Guide', catalog Rev. 181031, pp.1-4 g... |
| `energy_product_max` | 2.830e+05 J/m^3 | 20 C, nominal (sheet min/nominal/max table) | `datasheet` | Arnold Magnetic Technologies, 'Sintered Neodymium-Iron-Boron Magnets: N35', single-grade datasheet Rev. 210607, p.1 nominal/min/max table... |
| `temp_coeff_remanence` | -0.0012 1/K | measured 20-80 C | `datasheet` | Arnold Magnetic Technologies, 'Neodymium-Iron-Boron Magnet Grades: Summary Product List & Reference Guide', catalog Rev. 181031, pp.1-4 g... |
| `temp_coeff_coercivity` | -0.0062 1/K | reversible α(HcJ), measured 20-80 C, intrinsic coercivity HcJ | `datasheet` | Arnold Magnetic Technologies, 'Sintered Neodymium-Iron-Boron Magnets: N35', single-grade datasheet Rev. 210607, p.1 nominal/min/max table... |
| `recoil_permeability` | 1.05 | 20 C, small-signal μ_rec, sintered NdFeB, plain N35 grade (Arnold family-typical + Shin-Etsu N50 corroboration; no exact-grade Shin-Etsu N35 sheet) | `datasheet` | Arnold Magnetic Technologies, 'NdFeB for High-Temperature Motor Applications' (Steve Constantinides with Dale Gulick, SMMA Fall Technical... |

#### Thermal

| Property | Value | Condition | Confidence | Source (head) |
|---|---|---|---|---|
| `thermal_conductivity` | 6.7 W/(m*K) | 20 C | `datasheet` | Arnold Magnetic Technologies, 'Sintered Neodymium-Iron-Boron Magnets: N42', single-grade datasheet Rev. 210607, p.1 nominal/min/max table... |
| `specific_heat` | 460.0 J/(kg*K) | 20-140 C, sintered | `datasheet` | Arnold Magnetic Technologies, 'Neodymium-Iron-Boron Magnet Grades: Summary Product List & Reference Guide', catalog Rev. 181031, pp.1-4 g... |
| `max_operating_temp` | 80 C | continuous service, recoverable demagnetization | `datasheet` | Arnold Magnetic Technologies, 'Neodymium-Iron-Boron Magnet Grades: Summary Product List & Reference Guide', catalog Rev. 181031, pp.1-4 g... |
| `thermal_expansion` | 7.000e-06 1/K | parallel to easy axis, 20-200 C | `datasheet` | Arnold Magnetic Technologies, 'Sintered Neodymium-Iron-Boron Magnets: N42', single-grade datasheet Rev. 210607, p.1 nominal/min/max table... |
| `thermal_expansion_perpendicular` | -1.000e-06 1/K | perpendicular to easy axis, 20-200 C | `datasheet` | Arnold Magnetic Technologies, 'Sintered Neodymium-Iron-Boron Magnets: N42', single-grade datasheet Rev. 210607, p.1 nominal/min/max table... |
| `curie_temp` | 310.0 C |  | `datasheet` | Arnold Magnetic Technologies, 'Sintered Neodymium-Iron-Boron Magnets: N42', single-grade datasheet Rev. 210607, p.1 nominal/min/max table... |

### `ndfeb_n42`

**Description:** Sintered NdFeB permanent magnet, grade N42

**Specification:** Sintered NdFeB N42 (Arnold catalog N42, equiv. Hitachi NEOMAX-42 etc.)

**Category:** `magnet` &nbsp;·&nbsp; **Catalog version:** 1.0.0 &nbsp;·&nbsp; **Last reviewed:** 2026-06-17

#### Structural

**Strength basis:** none (no `yield_stress` or `ultimate_tensile`)

| Property | Value | Condition | Confidence | Source (head) |
|---|---|---|---|---|
| `flexural_strength` | 2.850e+08 Pa | 20 C, sintered; 3-point bend test (ASTM C1161-class brittle-flexure method) | `datasheet` | Arnold Magnetic Technologies, 'Sintered Neodymium-Iron-Boron Magnets: N42', single-grade datasheet Rev. 210607, p.1 nominal/min/max table... |
| `density` | 7600.0 kg/m^3 | 20 C, sintered | `datasheet` | Arnold Magnetic Technologies, 'Sintered Neodymium-Iron-Boron Magnets: N42', single-grade datasheet Rev. 210607, p.1 nominal/min/max table... |
| `hardness_vickers` | 620.0 HV | 20 C, sintered | `datasheet` | Arnold Magnetic Technologies, 'Sintered Neodymium-Iron-Boron Magnets: N42', single-grade datasheet Rev. 210607, p.1 nominal/min/max table... |

#### Electromagnetic

| Property | Value | Condition | Confidence | Source (head) |
|---|---|---|---|---|
| `resistivity_at_20C` | 1.500e-06 Ohm*m | parallel to easy axis, 20 C | `datasheet` | Arnold Magnetic Technologies, 'Sintered Neodymium-Iron-Boron Magnets: N42', single-grade datasheet Rev. 210607, p.1 nominal/min/max table... |
| `remanence` | 1.315 T | 20 C, typical | `datasheet` | Arnold Magnetic Technologies, 'Sintered Neodymium-Iron-Boron Magnets: N42', single-grade datasheet Rev. 210607, p.1 nominal/min/max table... |
| `coercivity` | 9.550e+05 A/m | 20 C, intrinsic coercivity HcJ (min) | `datasheet` | Arnold Magnetic Technologies, 'Sintered Neodymium-Iron-Boron Magnets: N42', single-grade datasheet Rev. 210607, p.1 nominal/min/max table... |
| `energy_product_max` | 3.340e+05 J/m^3 | 20 C, nominal (sheet min/nominal/max table) | `datasheet` | Arnold Magnetic Technologies, 'Sintered Neodymium-Iron-Boron Magnets: N42', single-grade datasheet Rev. 210607, p.1 nominal/min/max table... |
| `temp_coeff_remanence` | -0.0012 1/K | 20-80 C | `datasheet` | Arnold Magnetic Technologies, 'Sintered Neodymium-Iron-Boron Magnets: N42', single-grade datasheet Rev. 210607, p.1 nominal/min/max table... |
| `temp_coeff_coercivity` | -0.0062 1/K | reversible α(HcJ), measured 20-80 C, intrinsic coercivity HcJ | `datasheet` | Arnold Magnetic Technologies, 'Sintered Neodymium-Iron-Boron Magnets: N42', single-grade datasheet Rev. 210607, p.1 nominal/min/max table... |
| `recoil_permeability` | 1.05 | 20 C, small-signal μ_rec, sintered NdFeB, plain N42 grade (Arnold family-typical + Shin-Etsu N52 corroboration; no exact-grade Shin-Etsu N42 sheet) | `datasheet` | Arnold Magnetic Technologies, 'NdFeB for High-Temperature Motor Applications' (Steve Constantinides with Dale Gulick, SMMA Fall Technical... |

#### Thermal

| Property | Value | Condition | Confidence | Source (head) |
|---|---|---|---|---|
| `thermal_conductivity` | 6.7 W/(m*K) | 20 C | `datasheet` | Arnold Magnetic Technologies, 'Sintered Neodymium-Iron-Boron Magnets: N42', single-grade datasheet Rev. 210607, p.1 nominal/min/max table... |
| `specific_heat` | 460.0 J/(kg*K) | 20-140 C, sintered | `datasheet` | Arnold Magnetic Technologies, 'Neodymium-Iron-Boron Magnet Grades: Summary Product List & Reference Guide', catalog Rev. 181031, pp.1-4 g... |
| `max_operating_temp` | 80 C | continuous service, recoverable demagnetization | `datasheet` | Arnold Magnetic Technologies, 'Neodymium-Iron-Boron Magnet Grades: Summary Product List & Reference Guide', catalog Rev. 181031, pp.1-4 g... |
| `thermal_expansion` | 7.000e-06 1/K | parallel to easy axis, 20-200 C | `datasheet` | Arnold Magnetic Technologies, 'Sintered Neodymium-Iron-Boron Magnets: N42', single-grade datasheet Rev. 210607, p.1 nominal/min/max table... |
| `thermal_expansion_perpendicular` | -1.000e-06 1/K | perpendicular to easy axis, 20-200 C | `datasheet` | Arnold Magnetic Technologies, 'Sintered Neodymium-Iron-Boron Magnets: N42', single-grade datasheet Rev. 210607, p.1 nominal/min/max table... |
| `curie_temp` | 310.0 C |  | `datasheet` | Arnold Magnetic Technologies, 'Sintered Neodymium-Iron-Boron Magnets: N42', single-grade datasheet Rev. 210607, p.1 nominal/min/max table... |

### `ndfeb_n42eh`

**Description:** Sintered NdFeB extreme-high-temp permanent magnet, grade N42EH (Tw=200 C)

**Specification:** Sintered NdFeB N42EH (Arnold catalog N42EH)

**Category:** `magnet` &nbsp;·&nbsp; **Catalog version:** 1.0.0 &nbsp;·&nbsp; **Last reviewed:** 2026-06-17

#### Structural

**Strength basis:** none (no `yield_stress` or `ultimate_tensile`)

| Property | Value | Condition | Confidence | Source (head) |
|---|---|---|---|---|
| `flexural_strength` | 2.850e+08 Pa | 20 C, sintered; 3-point bend test (ASTM C1161-class brittle-flexure method) | `datasheet` | Arnold Magnetic Technologies, 'Sintered Neodymium-Iron-Boron Magnets: N42EH', single-grade datasheet Rev. 151021a, retrieved 2026-05-24 f... |
| `density` | 7500.0 kg/m^3 | 20 C, sintered | `datasheet` | Arnold Magnetic Technologies, 'Sintered Neodymium-Iron-Boron Magnets: N42EH', single-grade datasheet Rev. 151021a, retrieved 2026-05-24 f... |
| `hardness_vickers` | 620.0 HV | 20 C, sintered | `datasheet` | Arnold Magnetic Technologies, 'Sintered Neodymium-Iron-Boron Magnets: N42EH', single-grade datasheet Rev. 151021a, retrieved 2026-05-24 f... |

#### Electromagnetic

| Property | Value | Condition | Confidence | Source (head) |
|---|---|---|---|---|
| `resistivity_at_20C` | 1.800e-06 Ohm*m | 20 C | `datasheet` | Arnold Magnetic Technologies, 'Sintered Neodymium-Iron-Boron Magnets: N42EH', single-grade datasheet Rev. 151021a, retrieved 2026-05-24 f... |
| `remanence` | 1.31 T | 20 C, typical | `datasheet` | Arnold Magnetic Technologies, 'Sintered Neodymium-Iron-Boron Magnets: N42EH', single-grade datasheet Rev. 151021a, retrieved 2026-05-24 f... |
| `coercivity` | 2.308e+06 A/m | 20 C, intrinsic coercivity HcJ (min) | `datasheet` | Arnold Magnetic Technologies, 'Sintered Neodymium-Iron-Boron Magnets: N42EH', single-grade datasheet Rev. 151021a, retrieved 2026-05-24 f... |
| `energy_product_max` | 3.260e+05 J/m^3 | 20 C, nominal (sheet min/nominal/max table) | `datasheet` | Arnold Magnetic Technologies, 'Sintered Neodymium-Iron-Boron Magnets: N42EH', single-grade datasheet Rev. 151021a, retrieved 2026-05-24 f... |
| `temp_coeff_remanence` | -0.0012 1/K |  | `datasheet` | Arnold Magnetic Technologies, 'Sintered Neodymium-Iron-Boron Magnets: N42EH', single-grade datasheet Rev. 151021a, retrieved 2026-05-24 f... |
| `temp_coeff_coercivity` | -0.0042 1/K | reversible α(HcJ), measured 20-200 C, intrinsic coercivity HcJ | `datasheet` | Arnold Magnetic Technologies, 'Sintered Neodymium-Iron-Boron Magnets: N42EH', single-grade datasheet Rev. 151021a, retrieved 2026-05-24 f... |
| `recoil_permeability` | 1.05 | 20 C, small-signal μ_rec, sintered NdFeB Dy/Tb-doped EH grade (Arnold family-typical + high-coercivity NdFeB corroboration) | `datasheet` | Arnold Magnetic Technologies, 'NdFeB for High-Temperature Motor Applications' (Steve Constantinides with Dale Gulick, SMMA Fall Technical... |

#### Thermal

| Property | Value | Condition | Confidence | Source (head) |
|---|---|---|---|---|
| `thermal_conductivity` | 7.6 W/(m*K) | 20 C | `datasheet` | Arnold Magnetic Technologies, 'Sintered Neodymium-Iron-Boron Magnets: N42EH', single-grade datasheet Rev. 151021a, retrieved 2026-05-24 f... |
| `specific_heat` | 460.0 J/(kg*K) | 20-140 C, sintered | `datasheet` | Arnold Magnetic Technologies, 'Neodymium-Iron-Boron Magnet Grades: Summary Product List & Reference Guide', catalog Rev. 181031, pp.1-4 g... |
| `max_operating_temp` | 200.0 C | continuous service, recoverable demagnetization | `datasheet` | Arnold Magnetic Technologies, 'Neodymium-Iron-Boron Magnet Grades: Summary Product List & Reference Guide', catalog Rev. 181031, pp.1-4 g... |
| `thermal_expansion` | 7.500e-06 1/K | parallel to easy axis, 20-200 C | `datasheet` | Arnold Magnetic Technologies, 'Neodymium-Iron-Boron Magnet Grades: Summary Product List & Reference Guide', catalog Rev. 181031, pp.1-4 g... |
| `thermal_expansion_perpendicular` | -1.000e-07 1/K | perpendicular to easy axis, 20-200 C | `datasheet` | Arnold Magnetic Technologies, 'Neodymium-Iron-Boron Magnet Grades: Summary Product List & Reference Guide', catalog Rev. 181031, pp.1-4 g... |
| `curie_temp` | 310.0 C |  | `datasheet` | Arnold Magnetic Technologies, 'Sintered Neodymium-Iron-Boron Magnets: N42EH', single-grade datasheet Rev. 151021a, retrieved 2026-05-24 f... |

### `ndfeb_n42sh`

**Description:** Sintered NdFeB high-temp permanent magnet, grade N42SH (Tw=150 C)

**Specification:** Sintered NdFeB N42SH (dysprosium-doped variant for elevated-temperature continuous service, Arnold catalog N42SH)

**Category:** `magnet` &nbsp;·&nbsp; **Catalog version:** 1.0.0 &nbsp;·&nbsp; **Last reviewed:** 2026-06-17

#### Structural

**Strength basis:** none (no `yield_stress` or `ultimate_tensile`)

| Property | Value | Condition | Confidence | Source (head) |
|---|---|---|---|---|
| `flexural_strength` | 2.850e+08 Pa | 20 C, sintered; 3-point bend test (ASTM C1161-class brittle-flexure method) | `datasheet` | Arnold Magnetic Technologies, 'Sintered Neodymium-Iron-Boron Magnets: N42SH', single-grade datasheet Rev. 020821, retrieved 2026-05-24 fr... |
| `density` | 7600.0 kg/m^3 | 20 C, sintered | `datasheet` | Arnold Magnetic Technologies, 'Sintered Neodymium-Iron-Boron Magnets: N42SH', single-grade datasheet Rev. 020821, retrieved 2026-05-24 fr... |
| `hardness_vickers` | 620.0 HV | 20 C, sintered | `datasheet` | Arnold Magnetic Technologies, 'Sintered Neodymium-Iron-Boron Magnets: N42SH', single-grade datasheet Rev. 020821, retrieved 2026-05-24 fr... |

#### Electromagnetic

| Property | Value | Condition | Confidence | Source (head) |
|---|---|---|---|---|
| `resistivity_at_20C` | 1.500e-06 Ohm*m | parallel to easy axis, 20 C | `datasheet` | Arnold Magnetic Technologies, 'Sintered Neodymium-Iron-Boron Magnets: N42SH', single-grade datasheet Rev. 020821, retrieved 2026-05-24 fr... |
| `remanence` | 1.31 T | 20 C, typical | `datasheet` | Arnold Magnetic Technologies, 'Sintered Neodymium-Iron-Boron Magnets: N42SH', single-grade datasheet Rev. 020821, retrieved 2026-05-24 fr... |
| `coercivity` | 1.592e+06 A/m | 20 C, intrinsic coercivity HcJ (min) | `datasheet` | Arnold Magnetic Technologies, 'Sintered Neodymium-Iron-Boron Magnets: N42SH', single-grade datasheet Rev. 020821, retrieved 2026-05-24 fr... |
| `energy_product_max` | 3.300e+05 J/m^3 | 20 C, nominal (sheet min/nominal/max table) | `datasheet` | Arnold Magnetic Technologies, 'Sintered Neodymium-Iron-Boron Magnets: N42SH', single-grade datasheet Rev. 020821, retrieved 2026-05-24 fr... |
| `temp_coeff_remanence` | -0.0012 1/K |  | `datasheet` | Arnold Magnetic Technologies, 'Sintered Neodymium-Iron-Boron Magnets: N42SH', single-grade datasheet Rev. 020821, retrieved 2026-05-24 fr... |
| `temp_coeff_coercivity` | -0.0055 1/K | reversible α(HcJ), measured 20-150 C, intrinsic coercivity HcJ | `datasheet` | Arnold Magnetic Technologies, 'Sintered Neodymium-Iron-Boron Magnets: N42SH', single-grade datasheet Rev. 020821, retrieved 2026-05-24 fr... |
| `recoil_permeability` | 1.05 | 20 C, small-signal μ_rec, sintered NdFeB Dy-doped SH grade (direct/near-direct Shin-Etsu N42SH-R per-grade match) | `datasheet` | Shin-Etsu Chemical Co., 'N42SH-R' Nd-Fe-B Magnet single-grade datasheet (English; sheet footer: 'contents effective as of February 2019')... |

#### Thermal

| Property | Value | Condition | Confidence | Source (head) |
|---|---|---|---|---|
| `thermal_conductivity` | 6.7 W/(m*K) | 20 C | `datasheet` | Arnold Magnetic Technologies, 'Sintered Neodymium-Iron-Boron Magnets: N42SH', single-grade datasheet Rev. 020821, retrieved 2026-05-24 fr... |
| `specific_heat` | 460.0 J/(kg*K) | 20-140 C, sintered | `datasheet` | Arnold Magnetic Technologies, 'Neodymium-Iron-Boron Magnet Grades: Summary Product List & Reference Guide', catalog Rev. 181031, pp.1-4 g... |
| `max_operating_temp` | 150.0 C | continuous service, recoverable demagnetization | `datasheet` | Arnold Magnetic Technologies, 'Neodymium-Iron-Boron Magnet Grades: Summary Product List & Reference Guide', catalog Rev. 181031, pp.1-4 g... |
| `thermal_expansion` | 7.500e-06 1/K | parallel to easy axis, 20-200 C | `datasheet` | Arnold Magnetic Technologies, 'Neodymium-Iron-Boron Magnet Grades: Summary Product List & Reference Guide', catalog Rev. 181031, pp.1-4 g... |
| `thermal_expansion_perpendicular` | -1.000e-07 1/K | perpendicular to easy axis, 20-200 C | `datasheet` | Arnold Magnetic Technologies, 'Neodymium-Iron-Boron Magnet Grades: Summary Product List & Reference Guide', catalog Rev. 181031, pp.1-4 g... |
| `curie_temp` | 310.0 C |  | `datasheet` | Arnold Magnetic Technologies, 'Sintered Neodymium-Iron-Boron Magnets: N42SH', single-grade datasheet Rev. 020821, retrieved 2026-05-24 fr... |

### `ndfeb_n42uh`

**Description:** Sintered NdFeB ultra-high-temp permanent magnet, grade N42UH (Tw=180 C)

**Specification:** Sintered NdFeB N42UH (Arnold catalog N42UH)

**Category:** `magnet` &nbsp;·&nbsp; **Catalog version:** 1.0.0 &nbsp;·&nbsp; **Last reviewed:** 2026-06-17

#### Structural

**Strength basis:** none (no `yield_stress` or `ultimate_tensile`)

| Property | Value | Condition | Confidence | Source (head) |
|---|---|---|---|---|
| `flexural_strength` | 2.850e+08 Pa | 20 C, sintered; 3-point bend test (ASTM C1161-class brittle-flexure method) | `datasheet` | Arnold Magnetic Technologies, 'Sintered Neodymium-Iron-Boron Magnets: N42UH', single-grade datasheet Rev. 210607, retrieved 2026-05-24 fr... |
| `density` | 7600.0 kg/m^3 | 20 C, sintered | `datasheet` | Arnold Magnetic Technologies, 'Sintered Neodymium-Iron-Boron Magnets: N42UH', single-grade datasheet Rev. 210607, retrieved 2026-05-24 fr... |
| `hardness_vickers` | 620.0 HV | 20 C, sintered | `datasheet` | Arnold Magnetic Technologies, 'Sintered Neodymium-Iron-Boron Magnets: N42UH', single-grade datasheet Rev. 210607, retrieved 2026-05-24 fr... |

#### Electromagnetic

| Property | Value | Condition | Confidence | Source (head) |
|---|---|---|---|---|
| `resistivity_at_20C` | 1.500e-06 Ohm*m | parallel to easy axis, 20 C | `datasheet` | Arnold Magnetic Technologies, 'Sintered Neodymium-Iron-Boron Magnets: N42UH', single-grade datasheet Rev. 210607, retrieved 2026-05-24 fr... |
| `remanence` | 1.31 T | 20 C, typical | `datasheet` | Arnold Magnetic Technologies, 'Sintered Neodymium-Iron-Boron Magnets: N42UH', single-grade datasheet Rev. 210607, retrieved 2026-05-24 fr... |
| `coercivity` | 1.990e+06 A/m | 20 C, intrinsic coercivity HcJ (min) | `datasheet` | Arnold Magnetic Technologies, 'Sintered Neodymium-Iron-Boron Magnets: N42UH', single-grade datasheet Rev. 210607, retrieved 2026-05-24 fr... |
| `energy_product_max` | 3.300e+05 J/m^3 | 20 C, nominal (sheet min/nominal/max table) | `datasheet` | Arnold Magnetic Technologies, 'Sintered Neodymium-Iron-Boron Magnets: N42UH', single-grade datasheet Rev. 210607, retrieved 2026-05-24 fr... |
| `temp_coeff_remanence` | -0.0012 1/K |  | `datasheet` | Arnold Magnetic Technologies, 'Sintered Neodymium-Iron-Boron Magnets: N42UH', single-grade datasheet Rev. 210607, retrieved 2026-05-24 fr... |
| `temp_coeff_coercivity` | -0.0051 1/K | reversible α(HcJ), measured 20-180 C, intrinsic coercivity HcJ | `datasheet` | Arnold Magnetic Technologies, 'Sintered Neodymium-Iron-Boron Magnets: N42UH', single-grade datasheet Rev. 210607, retrieved 2026-05-24 fr... |
| `recoil_permeability` | 1.05 | 20 C, small-signal μ_rec, sintered NdFeB Dy-doped UH grade (Arnold family-typical + Shin-Etsu N47UH-GR UH-family corroboration; no exact-grade Shin-Etsu N42UH sheet) | `datasheet` | Arnold Magnetic Technologies, 'NdFeB for High-Temperature Motor Applications' (Steve Constantinides with Dale Gulick, SMMA Fall Technical... |

#### Thermal

| Property | Value | Condition | Confidence | Source (head) |
|---|---|---|---|---|
| `thermal_conductivity` | 6.7 W/(m*K) | 20 C | `datasheet` | Arnold Magnetic Technologies, 'Sintered Neodymium-Iron-Boron Magnets: N42UH', single-grade datasheet Rev. 210607, retrieved 2026-05-24 fr... |
| `specific_heat` | 460.0 J/(kg*K) | 20-140 C, sintered | `datasheet` | Arnold Magnetic Technologies, 'Neodymium-Iron-Boron Magnet Grades: Summary Product List & Reference Guide', catalog Rev. 181031, pp.1-4 g... |
| `max_operating_temp` | 180.0 C | continuous service, recoverable demagnetization | `datasheet` | Arnold Magnetic Technologies, 'Neodymium-Iron-Boron Magnet Grades: Summary Product List & Reference Guide', catalog Rev. 181031, pp.1-4 g... |
| `thermal_expansion` | 7.500e-06 1/K | parallel to easy axis, 20-200 C | `datasheet` | Arnold Magnetic Technologies, 'Neodymium-Iron-Boron Magnet Grades: Summary Product List & Reference Guide', catalog Rev. 181031, pp.1-4 g... |
| `thermal_expansion_perpendicular` | -1.000e-07 1/K | perpendicular to easy axis, 20-200 C | `datasheet` | Arnold Magnetic Technologies, 'Neodymium-Iron-Boron Magnet Grades: Summary Product List & Reference Guide', catalog Rev. 181031, pp.1-4 g... |
| `curie_temp` | 310.0 C |  | `datasheet` | Arnold Magnetic Technologies, 'Sintered Neodymium-Iron-Boron Magnets: N42UH', single-grade datasheet Rev. 210607, retrieved 2026-05-24 fr... |

### `ndfeb_n50`

**Description:** Sintered NdFeB permanent magnet, grade N50

**Specification:** Sintered NdFeB N50 (Arnold catalog N50, equiv. Hitachi NEOMAX-50 etc.)

**Category:** `magnet` &nbsp;·&nbsp; **Catalog version:** 1.0.0 &nbsp;·&nbsp; **Last reviewed:** 2026-06-17

#### Structural

**Strength basis:** none (no `yield_stress` or `ultimate_tensile`)

| Property | Value | Condition | Confidence | Source (head) |
|---|---|---|---|---|
| `flexural_strength` | 2.850e+08 Pa | 20 C, sintered; 3-point bend test (ASTM C1161-class brittle-flexure method) | `datasheet` | Arnold Magnetic Technologies, 'Sintered Neodymium-Iron-Boron Magnets: N50', single-grade datasheet Rev. 210802, p.1 nominal/min/max table... |
| `density` | 7600.0 kg/m^3 | 20 C, sintered | `datasheet` | Arnold Magnetic Technologies, 'Sintered Neodymium-Iron-Boron Magnets: N50', single-grade datasheet Rev. 210802, p.1 nominal/min/max table... |
| `hardness_vickers` | 620.0 HV | 20 C, sintered | `datasheet` | Arnold Magnetic Technologies, 'Sintered Neodymium-Iron-Boron Magnets: N50', single-grade datasheet Rev. 210802, p.1 nominal/min/max table... |

#### Electromagnetic

| Property | Value | Condition | Confidence | Source (head) |
|---|---|---|---|---|
| `resistivity_at_20C` | 1.500e-06 Ohm*m | parallel to easy axis, 20 C | `datasheet` | Arnold Magnetic Technologies, 'Sintered Neodymium-Iron-Boron Magnets: N50', single-grade datasheet Rev. 210802, p.1 nominal/min/max table... |
| `remanence` | 1.425 T | 20 C, typical | `datasheet` | Arnold Magnetic Technologies, 'Neodymium-Iron-Boron Magnet Grades: Summary Product List & Reference Guide', catalog Rev. 181031, pp.1-4 g... |
| `coercivity` | 8.750e+05 A/m | 20 C, intrinsic coercivity HcJ (min) | `datasheet` | Arnold Magnetic Technologies, 'Neodymium-Iron-Boron Magnet Grades: Summary Product List & Reference Guide', catalog Rev. 181031, pp.1-4 g... |
| `energy_product_max` | 3.900e+05 J/m^3 | 20 C, nominal (sheet min/nominal/max table) | `datasheet` | Arnold Magnetic Technologies, 'Sintered Neodymium-Iron-Boron Magnets: N50', single-grade datasheet Rev. 210802, p.1 nominal/min/max table... |
| `temp_coeff_remanence` | -0.0012 1/K |  | `datasheet` | Arnold Magnetic Technologies, 'Neodymium-Iron-Boron Magnet Grades: Summary Product List & Reference Guide', catalog Rev. 181031, pp.1-4 g... |
| `temp_coeff_coercivity` | -0.0062 1/K | reversible α(HcJ), measured 20-80 C, intrinsic coercivity HcJ | `datasheet` | Arnold Magnetic Technologies, 'Sintered Neodymium-Iron-Boron Magnets: N50', single-grade datasheet Rev. 210802, p.1 nominal/min/max table... |
| `recoil_permeability` | 1.05 | 20 C, small-signal μ_rec, sintered NdFeB, plain N50 grade (direct Shin-Etsu N50 per-grade match) | `datasheet` | Shin-Etsu Chemical Co., 'N50' Nd-Fe-B Magnet single-grade datasheet (English; sheet footer: 'contents effective as of April 2016'), retri... |

#### Thermal

| Property | Value | Condition | Confidence | Source (head) |
|---|---|---|---|---|
| `thermal_conductivity` | 6.7 W/(m*K) | 20 C | `datasheet` | Arnold Magnetic Technologies, 'Sintered Neodymium-Iron-Boron Magnets: N42', single-grade datasheet Rev. 210607, p.1 nominal/min/max table... |
| `specific_heat` | 460.0 J/(kg*K) | 20-140 C, sintered | `datasheet` | Arnold Magnetic Technologies, 'Neodymium-Iron-Boron Magnet Grades: Summary Product List & Reference Guide', catalog Rev. 181031, pp.1-4 g... |
| `max_operating_temp` | 80 C | continuous service, recoverable demagnetization | `datasheet` | Arnold Magnetic Technologies, 'Neodymium-Iron-Boron Magnet Grades: Summary Product List & Reference Guide', catalog Rev. 181031, pp.1-4 g... |
| `thermal_expansion` | 7.000e-06 1/K | parallel to easy axis, 20-200 C | `datasheet` | Arnold Magnetic Technologies, 'Sintered Neodymium-Iron-Boron Magnets: N42', single-grade datasheet Rev. 210607, p.1 nominal/min/max table... |
| `thermal_expansion_perpendicular` | -1.000e-06 1/K | perpendicular to easy axis, 20-200 C | `datasheet` | Arnold Magnetic Technologies, 'Sintered Neodymium-Iron-Boron Magnets: N42', single-grade datasheet Rev. 210607, p.1 nominal/min/max table... |
| `curie_temp` | 310.0 C |  | `datasheet` | Arnold Magnetic Technologies, 'Sintered Neodymium-Iron-Boron Magnets: N42', single-grade datasheet Rev. 210607, p.1 nominal/min/max table... |

### `smco_2_17`

**Description:** Sintered Sm2Co17 (samarium-cobalt 2:17) permanent magnet, Arnold Recoma 28 grade

**Specification:** Arnold Recoma 28 / Sm2Co17 sintered SmCo, transverse-pressed (BHmax nominal 28 MGOe = 225 kJ/m^3, range 25-28 MGOe / 195-225 kJ/m^3)

**Category:** `magnet` &nbsp;·&nbsp; **Catalog version:** 1.0.0 &nbsp;·&nbsp; **Last reviewed:** 2026-06-17

#### Structural

**Strength basis:** none (no `yield_stress` or `ultimate_tensile`)

| Property | Value | Condition | Confidence | Source (head) |
|---|---|---|---|---|
| `youngs_modulus` | 1.400e+11 Pa | 20 C, sintered Sm2Co17, isotropic estimate (Arnold does not break into parallel/perp axes) | `datasheet` | Arnold Magnetic Technologies, 'Recoma 28: Sintered Sm2Co17', per-grade page in the Recoma combined catalog 'Recoma-Combined-160301.pdf',... |
| `flexural_strength` | 1.200e+08 Pa | 20 C, sintered Sm2Co17; 3-point bend test (ASTM C1161-class brittle-flexure method) | `datasheet` | Arnold Magnetic Technologies, 'Recoma 28: Sintered Sm2Co17', per-grade page in the Recoma combined catalog 'Recoma-Combined-160301.pdf',... |
| `compressive_strength` | 8.000e+08 Pa | 20 C, sintered Sm2Co17 | `datasheet` | Arnold Magnetic Technologies, 'Recoma 28: Sintered Sm2Co17', per-grade page in the Recoma combined catalog 'Recoma-Combined-160301.pdf',... |
| `density` | 8300.0 kg/m^3 | 20 C, sintered Sm2Co17 | `datasheet` | Arnold Magnetic Technologies, 'Recoma 28: Sintered Sm2Co17', per-grade page in the Recoma combined catalog 'Recoma-Combined-160301.pdf',... |
| `hardness_vickers` | 600.0 HV | 20 C, sintered Sm2Co17 | `datasheet` | Arnold Magnetic Technologies, 'Recoma 28: Sintered Sm2Co17', per-grade page in the Recoma combined catalog 'Recoma-Combined-160301.pdf',... |

#### Electromagnetic

| Property | Value | Condition | Confidence | Source (head) |
|---|---|---|---|---|
| `remanence` | 1.1 T | 20 C, typical (Recoma 28 nominal) | `datasheet` | Arnold Magnetic Technologies, 'Recoma 28: Sintered Sm2Co17', per-grade page in the Recoma combined catalog 'Recoma-Combined-160301.pdf',... |
| `coercivity` | 1.200e+06 A/m | 20 C, intrinsic coercivity HcJ (min) | `datasheet` | Arnold Magnetic Technologies, 'Recoma 28: Sintered Sm2Co17', per-grade page in the Recoma combined catalog 'Recoma-Combined-160301.pdf',... |
| `energy_product_max` | 2.250e+05 J/m^3 | 20 C, nominal (sheet min/nominal/max table) | `datasheet` | Arnold Magnetic Technologies, 'Recoma 28: Sintered Sm2Co17', per-grade page in the Recoma combined catalog 'Recoma-Combined-160301.pdf',... |
| `temp_coeff_remanence` | -3.500e-04 1/K | measured 20-150 C, parallel to easy axis | `datasheet` | Arnold Magnetic Technologies, 'Recoma 28: Sintered Sm2Co17', per-grade page in the Recoma combined catalog 'Recoma-Combined-160301.pdf',... |
| `temp_coeff_coercivity` | -0.0024 1/K | reversible alpha(HcJ), measured 20-150 C, intrinsic coercivity HcJ | `datasheet` | Arnold Magnetic Technologies, 'Recoma 28: Sintered Sm2Co17', per-grade page in the Recoma combined catalog 'Recoma-Combined-160301.pdf',... |
| `recoil_permeability` | 1.02 | 20 C, small-signal μ_rec, sintered Sm2Co17 high-energy grade (Arnold Recoma 28; Shin-Etsu R32HS is a representative high-energy Sm-Co per-grade datasheet, not an exact-grade Recoma 28 match) | `datasheet` | Shin-Etsu Chemical Co., 'R32HS' Sm-Co Magnet single-grade datasheet (English; sheet footer: 'contents effective as of April 2016'), retri... |

#### Thermal

| Property | Value | Condition | Confidence | Source (head) |
|---|---|---|---|---|
| `thermal_conductivity` | 10 W/(m*K) | 20 C, sintered Sm2Co17 | `datasheet` | Arnold Magnetic Technologies, 'Recoma 28: Sintered Sm2Co17', per-grade page in the Recoma combined catalog 'Recoma-Combined-160301.pdf',... |
| `specific_heat` | 350.0 J/(kg*K) | 20-150 C, sintered Sm2Co17 | `datasheet` | Arnold Magnetic Technologies, 'Recoma 28: Sintered Sm2Co17', per-grade page in the Recoma combined catalog 'Recoma-Combined-160301.pdf',... |
| `max_operating_temp` | 350.0 C | continuous service, recoverable demagnetization; value may be lower in the presence of strong demagnetizing fields or on a low load-line (per Arnold catalog footnote 3) | `datasheet` | Arnold Magnetic Technologies, 'Recoma 28: Sintered Sm2Co17', per-grade page in the Recoma combined catalog 'Recoma-Combined-160301.pdf',... |
| `thermal_expansion` | 1.100e-05 1/K | parallel to easy axis, 20-200 C | `datasheet` | Arnold Magnetic Technologies, 'Recoma 28: Sintered Sm2Co17', per-grade page in the Recoma combined catalog 'Recoma-Combined-160301.pdf',... |
| `thermal_expansion_perpendicular` | 1.300e-05 1/K | perpendicular to easy axis, 20-200 C | `datasheet` | Arnold Magnetic Technologies, 'Recoma 28: Sintered Sm2Co17', per-grade page in the Recoma combined catalog 'Recoma-Combined-160301.pdf',... |
| `curie_temp` | 825.0 C | sintered Sm2Co17 | `datasheet` | Arnold Magnetic Technologies, 'Recoma 28: Sintered Sm2Co17', per-grade page in the Recoma combined catalog 'Recoma-Combined-160301.pdf',... |

---

### Category: `metal`

### `aluminum_1350_ec`

**Description:** EC-grade 1350 aluminium electrical conductor (>=99.5% Al), winding/conductor grade

**Specification:** Aluminium 1350 (EC grade), 61.0% IACS per IEC 60889 (equiv. ASTM B230 wire / B233 redraw rod / B231 AAC)

**Category:** `metal` &nbsp;·&nbsp; **Catalog version:** 1.0.0 &nbsp;·&nbsp; **Last reviewed:** 2026-06-17

#### Structural

**Strength basis:** none (no `yield_stress` or `ultimate_tensile`)

| Property | Value | Condition | Confidence | Source (head) |
|---|---|---|---|---|
| `density` | 2700.0 kg/m^3 | 20 C | `standard` | CRC Handbook of Chemistry and Physics |

#### Electromagnetic

| Property | Value | Condition | Confidence | Source (head) |
|---|---|---|---|---|
| `resistivity_at_20C` | 2.826e-08 Ohm*m | 20 C, EC/1350 grade, 61.0% IACS | `standard` | IEC 60889:1987, 'Hard-drawn aluminium wire for overhead line conductors': the international standard defining the reference electrical pr... |
| `temp_coeff_resistivity` | 0.00403 1/K | linear model at 20 C reference (IEC 60889) | `standard` | IEC 60889:1987, 'Hard-drawn aluminium wire for overhead line conductors': the international standard defining the reference electrical pr... |
| `relative_permeability` | 1.00002 | 20 C, bulk paramagnetic value | `standard` | CRC Handbook of Chemistry and Physics, 95th ed. (2014), Section 12, Magnetic Susceptibility of the Elements. The canonical Tier-1 compila... |

### `aluminum_6061_t6`

**Description:** AA 6061-T6 / EN AW-6061-T6 aluminum alloy

**Specification:** AA 6061-T6 (solution heat-treated + artificially aged)

**Category:** `metal` &nbsp;·&nbsp; **Catalog version:** 1.0.0 &nbsp;·&nbsp; **Last reviewed:** 2026-05-24

#### Structural

**Strength basis:** `yield_stress` &nbsp;·&nbsp; 276.0 MPa &nbsp;·&nbsp; the design allowable `get_structural_strength()` returns

| Property | Value | Condition | Confidence | Source (head) |
|---|---|---|---|---|
| `youngs_modulus` | 6.890e+10 Pa | 20 C, all tempers | `standard` | Aluminum Association, 'Aluminum Standards and Data 2017' (the data appendix to the Aluminum Design Manual). Tier 1 standard reference for... |
| `poisson_ratio` | 0.33 |  | `standard` | ASM Handbook Volume 2: Properties and Selection: Nonferrous Alloys and Special-Purpose Materials (10th ed.), 6061 alloy entry. The canoni... |
| `yield_stress` | 2.760e+08 Pa | 0.2% offset, typical (annealed-aged T6 condition) | `standard` | ASTM B221-21, 'Standard Specification for Aluminum and Aluminum-Alloy Extruded Bars, Rods, Wire, Profiles, and Tubes,' defines minimum me... |
| `ultimate_tensile` | 3.100e+08 Pa | typical T6 (mill-tested value, not the spec minimum) | `standard` | ASTM B221-21, 'Standard Specification for Aluminum and Aluminum-Alloy Extruded Bars, Rods, Wire, Profiles, and Tubes,' defines minimum me... |
| `fatigue_endurance` | 9.500e+07 Pa | 5e8 cycles rotating beam | `standard` | Aluminum Association Aluminum Design Manual Part VII Table 7-1, sigma_e at 5x10^8 cycles (aluminum has no true endurance plateau) |
| `density` | 2700.0 kg/m^3 |  | `standard` | ASM Handbook Volume 2: Properties and Selection: Nonferrous Alloys and Special-Purpose Materials (10th ed.), 6061 alloy entry. The canoni... |

#### Electromagnetic

| Property | Value | Condition | Confidence | Source (head) |
|---|---|---|---|---|
| `resistivity_at_20C` | 3.990e-08 Ohm*m | 20 C, T6 temper | `standard` | ASM Handbook Volume 2: Properties and Selection: Nonferrous Alloys and Special-Purpose Materials (10th ed.), 6061 alloy entry. The canoni... |
| `temp_coeff_resistivity` | 0.0043 1/K | linear model, 20-200 C, pure-Al baseline | `standard` | CRC Handbook of Chemistry and Physics, aluminum temperature coefficient of resistivity. (This is the pure-Al value; 6061-T6 specifically... |
| `relative_permeability` | 1.00002 | 20 C, T6 temper | `standard` | CRC Handbook of Chemistry and Physics, 95th ed. (2014), Section 12, Magnetic Susceptibility of the Elements. The canonical Tier-1 compila... |

#### Thermal

| Property | Value | Condition | Confidence | Source (head) |
|---|---|---|---|---|
| `thermal_conductivity` | 167.0 W/(m*K) | 25 C, T6 temper | `standard` | ASM Handbook Volume 2: Properties and Selection: Nonferrous Alloys and Special-Purpose Materials (10th ed.), 6061 alloy entry. The canoni... |
| `specific_heat` | 896.0 J/(kg*K) | 100 C | `standard` | ASM Handbook Volume 2: Properties and Selection: Nonferrous Alloys and Special-Purpose Materials (10th ed.), 6061 alloy entry. The canoni... |
| `thermal_expansion` | 2.360e-05 1/K | 20-100 C linear CTE | `standard` | Aluminum Association, 'Aluminum Standards and Data 2017' (the data appendix to the Aluminum Design Manual). Tier 1 standard reference for... |
| `melting_temp` | 652.0 C | liquidus | `standard` | ASM Handbook Volume 2: Properties and Selection: Nonferrous Alloys and Special-Purpose Materials (10th ed.), 6061 alloy entry. The canoni... |

#### Crystal Anisotropy

**Crystal structure:** `FCC`
&nbsp;·&nbsp; **Zener anisotropy:** `1.22` (= 2·C44 / (C11-C12))

| Property | Value | Condition | Confidence | Source (head) |
|---|---|---|---|---|
| `c11` | 1.073e+11 Pa | 300 K single-crystal Al (pure Al baseline; alloying offset for 6061 is <3% per Hosford 1972) | `standard` | Kamm & Alers, 'Low-Temperature Elastic Moduli of Aluminum,' Journal of Applied Physics 35(2):327-330 (February 1964). DOI 10.1063/1.17133... |
| `c12` | 6.090e+10 Pa | 300 K single-crystal Al, ultrasonic measurement | `standard` | Kamm & Alers, 'Low-Temperature Elastic Moduli of Aluminum,' Journal of Applied Physics 35(2):327-330 (February 1964). DOI 10.1063/1.17133... |
| `c44` | 2.830e+10 Pa | 300 K single-crystal Al, ultrasonic measurement | `standard` | Kamm & Alers, 'Low-Temperature Elastic Moduli of Aluminum,' Journal of Applied Physics 35(2):327-330 (February 1964). DOI 10.1063/1.17133... |
| `burgers_vector` | 2.864e-10 m | 293 K, FCC <110>{111} slip system | `standard` | Kamm & Alers, 'Low-Temperature Elastic Moduli of Aluminum,' Journal of Applied Physics 35(2):327-330 (February 1964). DOI 10.1063/1.17133... |
| `stacking_fault_energy` | 0.166 J/m^2 | room temperature, pure Al single crystal, node-spacing TEM | `measured` | Carter & Holmes, 'The stacking-fault energy of nickel and aluminium,' Philosophical Magazine 35(5):1161-1172 (1977). DOI 10.1080/14786437... |

### `c93200_bearing_bronze`

**Description:** C93200 (SAE 660) high-leaded tin bronze, the standard sleeve-bearing alloy

**Specification:** UNS C93200 / SAE 660 high-leaded tin bronze (Cu 81-85, Sn 6.3-7.5, Pb 6-8, Zn 1-4 wt%), as sand cast (temper code M01); SAE J462, ASTM B584 / B505 / B271

**Category:** `metal` &nbsp;·&nbsp; **Catalog version:** 1.0.0 &nbsp;·&nbsp; **Last reviewed:** 2026-05-24

#### Structural

**Strength basis:** `yield_stress` &nbsp;·&nbsp; 96.5 MPa &nbsp;·&nbsp; the design allowable `get_structural_strength()` returns

| Property | Value | Condition | Confidence | Source (head) |
|---|---|---|---|---|
