Repository: EmergentMatter/emergent-matter-sdm-materials

# docs/

Reference material and decision records that support the catalog but don't
belong in the root [`README.md`](../README.md) or `CLAUDE.md`.

There is no index of the files here, deliberately. The directory listing
is the index, and it cannot fall behind the way a hand-kept list does.
What each location means:

| Location | What lives there | How it ages |
|---|---|---|
| `catalog.md` | Auto-generated catalog inventory: every material, every property, every source citation, every confidence level. Regenerate with `uv run python scripts/generate_catalog_doc.py`; never hand-edit. | Mechanically, on every regeneration. Cannot drift from the code it summarizes. |

File: docs/catalog.md (part 3 of 4)
# emergent-matter-sdm-materials: catalog inventory
| `youngs_modulus` | 1.000e+11 Pa | 20 C (68 F) | `standard` | Copper Development Association, alloy C93200 (Cast Bronzes, Copper-Tin-Lead Alloys / High-Leaded Tin Bronzes) page in the CDA alloy datab... |
| `yield_stress` | 9.650e+07 Pa | 0.5% extension under load, 20 C, as sand cast; specification minimum | `standard` | Copper Development Association, alloy C93200 (Cast Bronzes, Copper-Tin-Lead Alloys / High-Leaded Tin Bronzes) page in the CDA alloy datab... |
| `ultimate_tensile` | 2.070e+08 Pa | 20 C, as sand cast; specification minimum | `standard` | Copper Development Association, alloy C93200 (Cast Bronzes, Copper-Tin-Lead Alloys / High-Leaded Tin Bronzes) page in the CDA alloy datab... |
| `compressive_strength` | 3.170e+08 Pa | 0.1 in/in permanent set criterion, 20 C, as sand cast, typical | `standard` | Copper Development Association, alloy C93200 (Cast Bronzes, Copper-Tin-Lead Alloys / High-Leaded Tin Bronzes) page in the CDA alloy datab... |
| `fatigue_endurance` | 1.100e+08 Pa | 100 x 10^6 cycles, 20 C, as sand cast, typical (no minimum published) | `standard` | Copper Development Association, alloy C93200 (Cast Bronzes, Copper-Tin-Lead Alloys / High-Leaded Tin Bronzes) page in the CDA alloy datab... |
| `density` | 8910.0 kg/m^3 | 20 C (68 F) | `standard` | Copper Development Association, alloy C93200 (Cast Bronzes, Copper-Tin-Lead Alloys / High-Leaded Tin Bronzes) page in the CDA alloy datab... |

#### Electromagnetic

| Property | Value | Condition | Confidence | Source (head) |
|---|---|---|---|---|
| `resistivity_at_20C` | 1.437e-07 Ohm*m | 20 C (68 F) | `standard` | Copper Development Association, alloy C93200 (Cast Bronzes, Copper-Tin-Lead Alloys / High-Leaded Tin Bronzes) page in the CDA alloy datab... |

#### Thermal

| Property | Value | Condition | Confidence | Source (head) |
|---|---|---|---|---|
| `thermal_conductivity` | 58.2 W/(m*K) | 20 C (68 F) | `standard` | Copper Development Association, alloy C93200 (Cast Bronzes, Copper-Tin-Lead Alloys / High-Leaded Tin Bronzes) page in the CDA alloy datab... |
| `specific_heat` | 377.0 J/(kg*K) | 20 C (68 F); source publishes 2 significant figures | `standard` | Copper Development Association, alloy C93200 (Cast Bronzes, Copper-Tin-Lead Alloys / High-Leaded Tin Bronzes) page in the CDA alloy datab... |
| `thermal_expansion` | 1.800e-05 1/K | 20-100 C (68-212 F) mean | `standard` | Copper Development Association, alloy C93200 (Cast Bronzes, Copper-Tin-Lead Alloys / High-Leaded Tin Bronzes) page in the CDA alloy datab... |
| `melting_temp` | 977.0 C | liquidus (solidus 854 C) | `standard` | Copper Development Association, alloy C93200 (Cast Bronzes, Copper-Tin-Lead Alloys / High-Leaded Tin Bronzes) page in the CDA alloy datab... |

### `pure_copper`

**Description:** OFE/OFHC pure copper, annealed

**Specification:** UNS C10100 (OFE copper) per ASTM B187, annealed, 101% IACS

**Category:** `metal` &nbsp;·&nbsp; **Catalog version:** 1.0.0 &nbsp;·&nbsp; **Last reviewed:** 2026-05-24

#### Structural

**Strength basis:** `yield_stress` &nbsp;·&nbsp; 69.0 MPa &nbsp;·&nbsp; the design allowable `get_structural_strength()` returns

| Property | Value | Condition | Confidence | Source (head) |
|---|---|---|---|---|
| `youngs_modulus` | 1.170e+11 Pa | 20 C, annealed | `standard` | ASM Handbook Volume 2: Properties and Selection: Nonferrous Alloys and Special-Purpose Materials (10th ed., 1990), 'Properties of Wrought... |
| `poisson_ratio` | 0.34 | 20 C, annealed | `standard` | ASM Handbook Volume 2: Properties and Selection: Nonferrous Alloys and Special-Purpose Materials (10th ed., 1990), 'Properties of Wrought... |
| `yield_stress` | 6.900e+07 Pa | 0.5% extension under load, annealed (O60) temper | `standard` | Copper Development Association (CDA) 'C10100 Oxygen-Free Electronic Copper / OFE' alloy spec sheet, Mechanical Properties section: anneal... |
| `ultimate_tensile` | 2.200e+08 Pa | annealed (O60) temper | `standard` | Copper Development Association (CDA) 'C10100 Oxygen-Free Electronic Copper / OFE' alloy spec sheet, Mechanical Properties section: anneal... |
| `fatigue_endurance` | 8.000e+07 Pa | 10^7 cycles, rotating beam, R=-1 | `standard` | Shigley's Mechanical Engineering Design 10e Table A-20, annealed Cu rotating beam R=-1 |
| `density` | 8940.0 kg/m^3 | 20 C, annealed | `standard` | Copper Development Association (CDA), 'C10100 Oxygen Free Electronic Copper / OFE' alloy spec sheet, Physical Properties table (specific... |

#### Electromagnetic

| Property | Value | Condition | Confidence | Source (head) |
|---|---|---|---|---|
| `resistivity_at_20C` | 1.707e-08 Ohm*m | 20 C, annealed, 101% IACS conductivity (58.6 MS/m) | `standard` | Copper Development Association (CDA), 'C10100 OFE' alloy spec lists annealed C10100 as 101% IACS; the IACS reference is anchored to NIST/... |
| `temp_coeff_resistivity` | 0.00393 1/K | linear model, 20-200 C | `standard` | CRC Handbook of Chemistry and Physics |
| `relative_permeability` | 0.999994 | 20 C, polycrystalline | `standard` | CRC Handbook of Chemistry and Physics, 95th ed. (2014), Section 12, Magnetic Susceptibility of the Elements. The canonical Tier-1 compila... |

#### Thermal

| Property | Value | Condition | Confidence | Source (head) |
|---|---|---|---|---|
| `thermal_conductivity` | 401.0 W/(m*K) | 20-27 C, high-purity well-annealed Cu | `standard` | Ho, Powell & Liley, 'Thermal Conductivity of the Elements,' Journal of Physical and Chemical Reference Data Vol. 1 No. 2 (NIST JPCRD repr... |
| `specific_heat` | 383.0 J/(kg*K) | 20 C, reference-material Cu | `standard` | White & Collocott, 'Heat Capacity of Reference Materials: Cu and W,' Journal of Physical and Chemical Reference Data Vol. 13 No. 4, 1984 |
| `thermal_expansion` | 1.650e-05 1/K | 25 C, polycrystalline pure Cu | `standard` | CRC Handbook of Chemistry and Physics (95th-100th editions), 'Physical Properties of the Pure Elements' table: pure-Cu canonical thermoph... |
| `melting_temp` | 1085.0 C | IPTS-90 fixed-point liquidus, pure Cu | `standard` | CRC Handbook of Chemistry and Physics (95th-100th editions), 'Physical Properties of the Pure Elements' table: pure-Cu canonical thermoph... |

#### Crystal Anisotropy

**Crystal structure:** `FCC`
&nbsp;·&nbsp; **Zener anisotropy:** `3.21` (= 2·C44 / (C11-C12))

| Property | Value | Condition | Confidence | Source (head) |
|---|---|---|---|---|
| `c11` | 1.684e+11 Pa | 300 K single-crystal Cu, ultrasonic measurement | `standard` | Overton & Gaffney, 'Temperature Variation of the Elastic Constants of Cubic Elements. I. Copper,' Physical Review 98(4):969-977 (15 May 1... |
| `c12` | 1.214e+11 Pa | 300 K single-crystal Cu, ultrasonic measurement | `standard` | Overton & Gaffney, 'Temperature Variation of the Elastic Constants of Cubic Elements. I. Copper,' Physical Review 98(4):969-977 (15 May 1... |
| `c44` | 7.540e+10 Pa | 300 K single-crystal Cu, ultrasonic measurement | `standard` | Overton & Gaffney, 'Temperature Variation of the Elastic Constants of Cubic Elements. I. Copper,' Physical Review 98(4):969-977 (15 May 1... |
| `burgers_vector` | 2.556e-10 m | 293 K, FCC <110>{111} slip system | `standard` | Overton & Gaffney, 'Temperature Variation of the Elastic Constants of Cubic Elements. I. Copper,' Physical Review 98(4):969-977 (15 May 1... |
| `stacking_fault_energy` | 0.078 J/m^2 | room temperature, pure Cu single crystal, weak-beam TEM | `measured` | Stobbs & Sworn, 'The weak beam technique as applied to the determination of the stacking-fault energy of copper,' Philosophical Magazine... |
| `crss_initial` | 4.000e+05 Pa | 293 K, well-annealed pure-Cu single crystal, FCC slip activation | `standard` | Frost & Ashby, 'Deformation-Mechanism Maps: The Plasticity and Creep of Metals and Ceramics' (Pergamon Press, 1982), Chapter 6 (Cu, p.21)... |

### `stainless_17_4ph_h900`

**Description:** 17-4 PH martensitic precipitation-hardening stainless steel, Condition H 900

**Specification:** UNS S17400 / ASTM A693 Grade 630 / AMS 5604 (sheet, strip, plate), Condition H 900: solution treated at 1038 C (Condition A), aged 482 C for 1 h, air cooled

**Category:** `metal` &nbsp;·&nbsp; **Catalog version:** 1.0.0 &nbsp;·&nbsp; **Last reviewed:** 2026-05-24

#### Structural

**Strength basis:** `yield_stress` &nbsp;·&nbsp; 1172.0 MPa &nbsp;·&nbsp; the design allowable `get_structural_strength()` returns

| Property | Value | Condition | Confidence | Source (head) |
|---|---|---|---|---|
| `youngs_modulus` | 1.970e+11 Pa | room temperature, Condition H 900 | `datasheet` | Cleveland-Cliffs '17-4 PH Stainless Steel' Product Data Bulletin (May 2021, (c) 2021 Cleveland-Cliffs Inc.), retrieved 2026-09-17 from ht... |
| `poisson_ratio` | 0.272 | room temperature, all conditions | `datasheet` | Cleveland-Cliffs '17-4 PH Stainless Steel' Product Data Bulletin (May 2021, (c) 2021 Cleveland-Cliffs Inc.), retrieved 2026-09-17 from ht... |
| `yield_stress` | 1.172e+09 Pa | 0.2% offset, room temperature, Condition H 900, specification minimum | `datasheet` | Cleveland-Cliffs '17-4 PH Stainless Steel' Product Data Bulletin (May 2021, (c) 2021 Cleveland-Cliffs Inc.), retrieved 2026-09-17 from ht... |
| `ultimate_tensile` | 1.310e+09 Pa | room temperature, Condition H 900, specification minimum | `datasheet` | Cleveland-Cliffs '17-4 PH Stainless Steel' Product Data Bulletin (May 2021, (c) 2021 Cleveland-Cliffs Inc.), retrieved 2026-09-17 from ht... |
| `density` | 7800.0 kg/m^3 | room temperature, Condition H 900 | `datasheet` | Cleveland-Cliffs '17-4 PH Stainless Steel' Product Data Bulletin (May 2021, (c) 2021 Cleveland-Cliffs Inc.), retrieved 2026-09-17 from ht... |

#### Electromagnetic

| Property | Value | Condition | Confidence | Source (head) |
|---|---|---|---|---|
| `resistivity_at_20C` | 7.700e-07 Ohm*m | room temperature (Table 9 states no temperature), Condition H 900 | `datasheet` | Cleveland-Cliffs '17-4 PH Stainless Steel' Product Data Bulletin (May 2021, (c) 2021 Cleveland-Cliffs Inc.), retrieved 2026-09-17 from ht... |

#### Thermal

| Property | Value | Condition | Confidence | Source (head) |
|---|---|---|---|---|
| `thermal_conductivity` | 17.9 W/(m*K) | 149 C (300 F), Condition H 900; lowest temperature published | `datasheet` | Cleveland-Cliffs '17-4 PH Stainless Steel' Product Data Bulletin (May 2021, (c) 2021 Cleveland-Cliffs Inc.), retrieved 2026-09-17 from ht... |
| `specific_heat` | 460.0 J/(kg*K) | 0-100 C, Condition H 900 | `datasheet` | Cleveland-Cliffs '17-4 PH Stainless Steel' Product Data Bulletin (May 2021, (c) 2021 Cleveland-Cliffs Inc.), retrieved 2026-09-17 from ht... |
| `thermal_expansion` | 1.080e-05 1/K | 21-93 C mean, Condition H 900 | `datasheet` | Cleveland-Cliffs '17-4 PH Stainless Steel' Product Data Bulletin (May 2021, (c) 2021 Cleveland-Cliffs Inc.), retrieved 2026-09-17 from ht... |

### `stainless_304`

**Description:** AISI 304 austenitic stainless steel (annealed)

**Specification:** AISI 304 / UNS S30400 / EN 1.4301, annealed

**Category:** `metal` &nbsp;·&nbsp; **Catalog version:** 1.0.0 &nbsp;·&nbsp; **Last reviewed:** 2026-05-24

#### Structural

**Strength basis:** `yield_stress` &nbsp;·&nbsp; 205.0 MPa &nbsp;·&nbsp; the design allowable `get_structural_strength()` returns

| Property | Value | Condition | Confidence | Source (head) |
|---|---|---|---|---|
| `youngs_modulus` | 1.930e+11 Pa | 20 C, annealed | `datasheet` | AK Steel '304/304L Stainless Steel' Product Data Sheet, Doc# 304/304L-S-8-01-07 (Rev. 7/07), retrieved 2026-05-24 from https://www.spacem... |
| `poisson_ratio` | 0.29 |  | `standard` | ASM Handbook Vol 1 austenitic-stainless section ν = 0.29 (matched by ASM matweb digest mq304a) |
| `yield_stress` | 2.050e+08 Pa | annealed, 0.2% offset, ASTM A240 minimum | `standard` | ASTM A240/A240M, 'Standard Specification for Chromium and Chromium-Nickel Stainless Steel Plate, Sheet, and Strip,' minimum property valu... |
| `ultimate_tensile` | 5.150e+08 Pa | annealed, ASTM A240 minimum | `standard` | ASTM A240/A240M, 'Standard Specification for Chromium and Chromium-Nickel Stainless Steel Plate, Sheet, and Strip,' minimum property valu... |
| `fatigue_endurance` | 2.400e+08 Pa | 10^7 cycles, rotating beam | `standard` | ASM Handbook Vol 19, austenitic 304 at 10^7 cycles (no true endurance limit; ~0.47 x sigma_uts at 515 MPa UTS) |
| `density` | 8030.0 kg/m^3 |  | `datasheet` | AK Steel '304/304L Stainless Steel' Product Data Sheet, Doc# 304/304L-S-8-01-07 (Rev. 7/07), retrieved 2026-05-24 from https://www.spacem... |

#### Electromagnetic

| Property | Value | Condition | Confidence | Source (head) |
|---|---|---|---|---|
| `resistivity_at_20C` | 7.200e-07 Ohm*m | 20 C, annealed | `datasheet` | AK Steel '304/304L Stainless Steel' Product Data Sheet, Doc# 304/304L-S-8-01-07 (Rev. 7/07), retrieved 2026-05-24 from https://www.spacem... |
| `relative_permeability` | 1.02 | annealed only, H = 200 Oe (15.9 kA/m) | `datasheet` | AK Steel '304/304L Stainless Steel' Product Data Sheet, Doc# 304/304L-S-8-01-07 (Rev. 7/07), retrieved 2026-05-24 from https://www.spacem... |

#### Thermal

| Property | Value | Condition | Confidence | Source (head) |
|---|---|---|---|---|
| `thermal_conductivity` | 16.2 W/(m*K) | 100 C | `datasheet` | AK Steel '304/304L Stainless Steel' Product Data Sheet, Doc# 304/304L-S-8-01-07 (Rev. 7/07), retrieved 2026-05-24 from https://www.spacem... |
| `specific_heat` | 500.0 J/(kg*K) | 0-100 C mean | `datasheet` | AK Steel '304/304L Stainless Steel' Product Data Sheet, Doc# 304/304L-S-8-01-07 (Rev. 7/07), retrieved 2026-05-24 from https://www.spacem... |
| `max_operating_temp` | 899.0 C | continuous oxidizing service, no appreciable scaling | `datasheet` | AK Steel '304/304L Stainless Steel' Product Data Sheet, Doc# 304/304L-S-8-01-07 (Rev. 7/07), retrieved 2026-05-24 from https://www.spacem... |
| `thermal_expansion` | 1.690e-05 1/K | 0-100 C mean linear CTE | `datasheet` | AK Steel '304/304L Stainless Steel' Product Data Sheet, Doc# 304/304L-S-8-01-07 (Rev. 7/07), retrieved 2026-05-24 from https://www.spacem... |
| `melting_temp` | 1454.0 C | liquidus, AK Steel 304 PDS melting range upper bound | `datasheet` | AK Steel '304/304L Stainless Steel' Product Data Sheet, Doc# 304/304L-S-8-01-07 (Rev. 7/07), retrieved 2026-05-24 from https://www.spacem... |

#### Crystal Anisotropy

**Crystal structure:** `FCC`
&nbsp;·&nbsp; **Zener anisotropy:** `3.31` (= 2·C44 / (C11-C12))

| Property | Value | Condition | Confidence | Source (head) |
|---|---|---|---|---|
| `c11` | 1.970e+11 Pa | 300 K, 304 austenitic gamma-Fe matrix, single-crystal | `standard` | Ledbetter, 'Predicted single-crystal elastic constants of stainless-steel 316,' Zeitschrift fuer Metallkunde 75(7):551-555 (1984). The re... |
| `c12` | 1.220e+11 Pa | 300 K, 304 austenitic gamma-Fe matrix | `standard` | Ledbetter, 'Predicted single-crystal elastic constants of stainless-steel 316,' Zeitschrift fuer Metallkunde 75(7):551-555 (1984). The re... |
| `c44` | 1.240e+11 Pa | 300 K, 304 austenitic gamma-Fe matrix | `standard` | Ledbetter, 'Predicted single-crystal elastic constants of stainless-steel 316,' Zeitschrift fuer Metallkunde 75(7):551-555 (1984). The re... |
| `burgers_vector` | 2.535e-10 m | 293 K, FCC <110>{111} slip system, gamma-Fe matrix | `standard` | Ledbetter, 'Predicted single-crystal elastic constants of stainless-steel 316,' Zeitschrift fuer Metallkunde 75(7):551-555 (1984). The re... |
| `stacking_fault_energy` | 0.021 J/m^2 | room temperature, commercial 304 SS, XRD line-broadening + direct TEM node-spacing | `measured` | Schramm & Reed, 'Stacking fault energies of seven commercial austenitic stainless steels,' Metallurgical Transactions A 6(7):1345-1351 (J... |

### `stainless_316`

**Description:** AISI 316 austenitic stainless steel (annealed)

**Specification:** AISI 316 / UNS S31600 / EN 1.4401, annealed

**Category:** `metal` &nbsp;·&nbsp; **Catalog version:** 1.0.0 &nbsp;·&nbsp; **Last reviewed:** 2026-05-24

#### Structural

**Strength basis:** `yield_stress` &nbsp;·&nbsp; 205.0 MPa &nbsp;·&nbsp; the design allowable `get_structural_strength()` returns

| Property | Value | Condition | Confidence | Source (head) |
|---|---|---|---|---|
| `youngs_modulus` | 1.930e+11 Pa | 20 C, annealed | `datasheet` | AK Steel '316/316L Stainless Steel' Product Data Bulletin (Rev. 12/13/16), retrieved 2026-05-24 from http://asremavad.com/wp-content/uplo... |
| `poisson_ratio` | 0.29 |  | `standard` | ASM Handbook Vol 1 austenitic-stainless section ν = 0.29 (AZoM Grade 316 page reports 0.265-0.275 range; using 0.29 as the standard auste... |
| `yield_stress` | 2.050e+08 Pa | annealed, 0.2% offset, ASTM A240 minimum | `standard` | ASTM A240/A240M, 'Standard Specification for Chromium and Chromium-Nickel Stainless Steel Plate, Sheet, and Strip,' minimum property valu... |
| `ultimate_tensile` | 5.150e+08 Pa | annealed, ASTM A240 minimum | `standard` | ASTM A240/A240M, 'Standard Specification for Chromium and Chromium-Nickel Stainless Steel Plate, Sheet, and Strip,' minimum property valu... |
| `fatigue_endurance` | 2.550e+08 Pa | 10^7 cycles, rotating beam | `standard` | ASM Handbook Vol 19 Fig. 13, annealed 316 at 10^7 cycles |
| `density` | 7990.0 kg/m^3 |  | `datasheet` | AK Steel '316/316L Stainless Steel' Product Data Bulletin (Rev. 12/13/16), retrieved 2026-05-24 from http://asremavad.com/wp-content/uplo... |

#### Electromagnetic

| Property | Value | Condition | Confidence | Source (head) |
|---|---|---|---|---|
| `resistivity_at_20C` | 7.400e-07 Ohm*m | 20 C, annealed | `datasheet` | AK Steel '316/316L Stainless Steel' Product Data Bulletin (Rev. 12/13/16), retrieved 2026-05-24 from http://asremavad.com/wp-content/uplo... |
| `relative_permeability` | 1.02 | annealed only, H = 200 Oe | `datasheet` | AK Steel '316/316L Stainless Steel' Product Data Bulletin (Rev. 12/13/16), retrieved 2026-05-24 from http://asremavad.com/wp-content/uplo... |

#### Thermal

| Property | Value | Condition | Confidence | Source (head) |
|---|---|---|---|---|
| `thermal_conductivity` | 16.2 W/(m*K) | 100 C | `datasheet` | AK Steel '316/316L Stainless Steel' Product Data Bulletin (Rev. 12/13/16), retrieved 2026-05-24 from http://asremavad.com/wp-content/uplo... |
| `specific_heat` | 500.0 J/(kg*K) | 0-100 C mean | `datasheet` | AK Steel '316/316L Stainless Steel' Product Data Bulletin (Rev. 12/13/16), retrieved 2026-05-24 from http://asremavad.com/wp-content/uplo... |
| `max_operating_temp` | 870.0 C | continuous oxidizing service | `standard` | ASM Handbook - 316 SS max continuous service temperature |
| `thermal_expansion` | 1.600e-05 1/K | 0-100 C mean linear CTE | `datasheet` | AK Steel '316/316L Stainless Steel' Product Data Bulletin (Rev. 12/13/16), retrieved 2026-05-24 from http://asremavad.com/wp-content/uplo... |
| `melting_temp` | 1399.0 C | liquidus, AK Steel 316 PDS melting range upper bound | `datasheet` | AK Steel '316/316L Stainless Steel' Product Data Bulletin (Rev. 12/13/16), retrieved 2026-05-24 from http://asremavad.com/wp-content/uplo... |

#### Crystal Anisotropy

**Crystal structure:** `FCC`
&nbsp;·&nbsp; **Zener anisotropy:** `3.55` (= 2·C44 / (C11-C12))

| Property | Value | Condition | Confidence | Source (head) |
|---|---|---|---|---|
| `c11` | 2.040e+11 Pa | 300 K, 316 austenitic gamma-Fe matrix (Mo-stabilized) | `standard` | Ledbetter, 'Predicted single-crystal elastic constants of stainless-steel 316,' Zeitschrift fuer Metallkunde 75(7):551-555 (1984). The re... |
| `c12` | 1.330e+11 Pa | 300 K, 316 austenitic gamma-Fe matrix | `standard` | Ledbetter, 'Predicted single-crystal elastic constants of stainless-steel 316,' Zeitschrift fuer Metallkunde 75(7):551-555 (1984). The re... |
| `c44` | 1.260e+11 Pa | 300 K, 316 austenitic gamma-Fe matrix | `standard` | Ledbetter, 'Predicted single-crystal elastic constants of stainless-steel 316,' Zeitschrift fuer Metallkunde 75(7):551-555 (1984). The re... |
| `burgers_vector` | 2.535e-10 m | 293 K, FCC <110>{111} slip system, gamma-Fe matrix | `standard` | Ledbetter, 'Predicted single-crystal elastic constants of stainless-steel 316,' Zeitschrift fuer Metallkunde 75(7):551-555 (1984). The re... |
| `stacking_fault_energy` | 0.078 J/m^2 | room temperature, commercial 316 SS, XRD line-broadening + direct TEM node-spacing | `measured` | Schramm & Reed, 'Stacking fault energies of seven commercial austenitic stainless steels,' Metallurgical Transactions A 6(7):1345-1351 (J... |

### `steel_4140`

**Description:** AISI 4140 Chromium-Molybdenum alloy steel (normalized)

**Specification:** AISI 4140, normalized at 870 C (1600 F), air cooled, 25 mm (1 in.) round

**Category:** `metal` &nbsp;·&nbsp; **Catalog version:** 1.0.0 &nbsp;·&nbsp; **Last reviewed:** 2026-05-24

#### Structural

**Strength basis:** `yield_stress` &nbsp;·&nbsp; 655.0 MPa &nbsp;·&nbsp; the design allowable `get_structural_strength()` returns

| Property | Value | Condition | Confidence | Source (head) |
|---|---|---|---|---|
| `youngs_modulus` | 2.050e+11 Pa | 20 C, normalized at 870 C, all bar sizes | `standard` | ASM Handbook Volume 1: 'Properties and Selection: Irons, Steels, and High-Performance Alloys' (10th ed., 1990), AISI 4140 normalized at 8... |
| `poisson_ratio` | 0.29 | 20 C, normalized | `standard` | ASM Handbook Volume 1: 'Properties and Selection: Irons, Steels, and High-Performance Alloys' (10th ed., 1990), AISI 4140 normalized at 8... |
| `yield_stress` | 6.550e+08 Pa | 0.2% offset, normalized at 870 C, 25 mm round, air cooled | `standard` | ASM Handbook Volume 1: 'Properties and Selection: Irons, Steels, and High-Performance Alloys' (10th ed., 1990), AISI 4140 normalized at 8... |
| `ultimate_tensile` | 1.020e+09 Pa | normalized at 870 C, 25 mm round, air cooled | `standard` | ASM Handbook Volume 1: 'Properties and Selection: Irons, Steels, and High-Performance Alloys' (10th ed., 1990), AISI 4140 normalized at 8... |
| `fatigue_endurance` | 3.800e+08 Pa | rotating-beam R=-1, 10^7 cycles | `standard` | Shigley's Mechanical Engineering Design 10e Table A-20 + ASM Handbook Vol 19 'Fatigue and Fracture', normalized 4140 rotating-beam R=-1 |
| `density` | 7850.0 kg/m^3 | 20 C, normalized | `standard` | ASM Handbook Volume 1: 'Properties and Selection: Irons, Steels, and High-Performance Alloys' (10th ed., 1990), AISI 4140 normalized at 8... |

#### Thermal

| Property | Value | Condition | Confidence | Source (head) |
|---|---|---|---|---|
| `thermal_conductivity` | 42.6 W/(m*K) | 100 C (212 F), normalized | `standard` | ASM Handbook Volume 1: 'Properties and Selection: Irons, Steels, and High-Performance Alloys' (10th ed., 1990), AISI 4140 normalized at 8... |
| `specific_heat` | 473.0 J/(kg*K) | 150-200 C (302-392 F) mean, normalized | `standard` | ASM Handbook Volume 1: 'Properties and Selection: Irons, Steels, and High-Performance Alloys' (10th ed., 1990), AISI 4140 normalized at 8... |
| `max_operating_temp` | 500.0 C | continuous service | `standard` | ASM Handbook Vol 1 - 4140 working temperature range (continuous service without significant temper loss; tempering temperature 540-650 C) |
| `thermal_expansion` | 1.220e-05 1/K | 0-100 C mean linear CTE, normalized | `standard` | ASM Handbook Volume 1: 'Properties and Selection: Irons, Steels, and High-Performance Alloys' (10th ed., 1990), AISI 4140 normalized at 8... |
| `curie_temp` | 770.0 C | ferritic alpha-Fe matrix, 4140 normalized | `standard` | Bozorth, *Ferromagnetism* (IEEE Press reissue 1993, orig. Van Nostrand 1951), Chapter 7 'Iron and its alloys.' The canonical engineering... |

#### Crystal Anisotropy

**Crystal structure:** `BCC`
&nbsp;·&nbsp; **Zener anisotropy:** `2.41` (= 2·C44 / (C11-C12))

| Property | Value | Condition | Confidence | Source (head) |
|---|---|---|---|---|
| `c11` | 2.314e+11 Pa | 300 K single-crystal alpha-Fe (BCC ferrite), ultrasonic measurement | `standard` | Rayne & Chandrasekhar, 'Elastic Constants of Iron from 4.2 to 300 K,' Physical Review 122(6):1714-1716 (15 June 1961). DOI 10.1103/PhysRe... |
| `c12` | 1.347e+11 Pa | 300 K single-crystal alpha-Fe, ultrasonic measurement | `standard` | Rayne & Chandrasekhar, 'Elastic Constants of Iron from 4.2 to 300 K,' Physical Review 122(6):1714-1716 (15 June 1961). DOI 10.1103/PhysRe... |
| `c44` | 1.164e+11 Pa | 300 K single-crystal alpha-Fe, ultrasonic measurement | `standard` | Rayne & Chandrasekhar, 'Elastic Constants of Iron from 4.2 to 300 K,' Physical Review 122(6):1714-1716 (15 June 1961). DOI 10.1103/PhysRe... |
| `burgers_vector` | 2.483e-10 m | 293 K, BCC <111> slip direction | `standard` | Rayne & Chandrasekhar, 'Elastic Constants of Iron from 4.2 to 300 K,' Physical Review 122(6):1714-1716 (15 June 1961). DOI 10.1103/PhysRe... |

### `titanium_6al_4v`

**Description:** Ti-6Al-4V (Grade 5) titanium alloy, annealed

**Specification:** ASTM B348 Grade 5 / Ti-6Al-4V, annealed

**Category:** `metal` &nbsp;·&nbsp; **Catalog version:** 1.0.0 &nbsp;·&nbsp; **Last reviewed:** 2026-05-24

#### Structural

**Strength basis:** `yield_stress` &nbsp;·&nbsp; 880.0 MPa &nbsp;·&nbsp; the design allowable `get_structural_strength()` returns

| Property | Value | Condition | Confidence | Source (head) |
|---|---|---|---|---|
| `youngs_modulus` | 1.138e+11 Pa | 20 C, annealed | `standard` | ASM Handbook Volume 2: Properties and Selection: Nonferrous Alloys and Special-Purpose Materials (10th ed., 1990), 'Ti-6Al-4V (Ti-6-4 / G... |
| `poisson_ratio` | 0.342 | 20 C, annealed | `standard` | ASM Handbook Volume 2: Properties and Selection: Nonferrous Alloys and Special-Purpose Materials (10th ed., 1990), 'Ti-6Al-4V (Ti-6-4 / G... |
| `yield_stress` | 8.800e+08 Pa | 0.2% offset, annealed | `standard` | ASM Handbook Volume 2: Properties and Selection: Nonferrous Alloys and Special-Purpose Materials (10th ed., 1990), 'Ti-6Al-4V (Ti-6-4 / G... |
| `ultimate_tensile` | 9.500e+08 Pa | annealed | `standard` | ASM Handbook Volume 2: Properties and Selection: Nonferrous Alloys and Special-Purpose Materials (10th ed., 1990), 'Ti-6Al-4V (Ti-6-4 / G... |
| `fatigue_endurance` | 5.100e+08 Pa | rotating-beam R=-1, 10^7 cycles | `standard` | Boyer Atlas of Fatigue Curves (ASM Intl, 1986) p.323, annealed Ti-6Al-4V rotating-beam R=-1 |
| `density` | 4430.0 kg/m^3 | 20 C, annealed | `standard` | ASM Handbook Volume 2: Properties and Selection: Nonferrous Alloys and Special-Purpose Materials (10th ed., 1990), 'Ti-6Al-4V (Ti-6-4 / G... |

#### Thermal

| Property | Value | Condition | Confidence | Source (head) |
|---|---|---|---|---|
| `thermal_conductivity` | 6.7 W/(m*K) | 20 C, annealed | `standard` | ASM Handbook Volume 2: Properties and Selection: Nonferrous Alloys and Special-Purpose Materials (10th ed., 1990), 'Ti-6Al-4V (Ti-6-4 / G... |
| `specific_heat` | 560.0 J/(kg*K) | 20 C, annealed | `standard` | ASM Handbook Volume 2: Properties and Selection: Nonferrous Alloys and Special-Purpose Materials (10th ed., 1990), 'Ti-6Al-4V (Ti-6-4 / G... |
| `max_operating_temp` | 400.0 C | continuous service in air | `standard` | ASM Handbook Vol 2 + Boyer/Welsch/Collings 'Materials Properties Handbook: Titanium Alloys' (ASM Intl, 1994), continuous-service temperat... |
| `thermal_expansion` | 8.600e-06 1/K | 20-100 C mean linear CTE, annealed | `standard` | ASM Handbook Volume 2: Properties and Selection: Nonferrous Alloys and Special-Purpose Materials (10th ed., 1990), 'Ti-6Al-4V (Ti-6-4 / G... |
| `melting_temp` | 1604.0 C | solidus, Ti-6Al-4V alpha+beta two-phase region | `standard` | ASM Handbook Volume 2: Properties and Selection: Nonferrous Alloys and Special-Purpose Materials (10th ed., 1990), 'Ti-6Al-4V (Ti-6-4 / G... |

#### Crystal Anisotropy

**Crystal structure:** `HCP`
&nbsp;·&nbsp; **Derived C66:** `3.520e+10 Pa` (= (C11-C12)/2)

| Property | Value | Condition | Confidence | Source (head) |
|---|---|---|---|---|
| `c11` | 1.624e+11 Pa | 300 K single-crystal alpha-Ti (HCP), ultrasonic measurement; basal-plane direction | `standard` | Fisher & Renken, 'Single-Crystal Elastic Moduli and the hcp -> bcc Transformation in Ti, Zr, and Hf,' Physical Review 135(2A):A482-A494 (... |
| `c12` | 9.200e+10 Pa | 300 K single-crystal alpha-Ti, basal plane | `standard` | Fisher & Renken, 'Single-Crystal Elastic Moduli and the hcp -> bcc Transformation in Ti, Zr, and Hf,' Physical Review 135(2A):A482-A494 (... |
| `c44` | 4.670e+10 Pa | 300 K single-crystal alpha-Ti, prismatic-plane shear | `standard` | Fisher & Renken, 'Single-Crystal Elastic Moduli and the hcp -> bcc Transformation in Ti, Zr, and Hf,' Physical Review 135(2A):A482-A494 (... |
| `c13` | 6.900e+10 Pa | 300 K single-crystal alpha-Ti, basal-c-axis coupling | `standard` | Fisher & Renken, 'Single-Crystal Elastic Moduli and the hcp -> bcc Transformation in Ti, Zr, and Hf,' Physical Review 135(2A):A482-A494 (... |
| `c33` | 1.807e+11 Pa | 300 K single-crystal alpha-Ti, c-axis direction (c-axis stiffer than basal due to HCP packing) | `standard` | Fisher & Renken, 'Single-Crystal Elastic Moduli and the hcp -> bcc Transformation in Ti, Zr, and Hf,' Physical Review 135(2A):A482-A494 (... |
| `burgers_vector` | 2.950e-10 m | 293 K, HCP basal <11-20> slip system (a-type) | `standard` | Fisher & Renken, 'Single-Crystal Elastic Moduli and the hcp -> bcc Transformation in Ti, Zr, and Hf,' Physical Review 135(2A):A482-A494 (... |

---

### Category: `polymer`

### `kapton_hn`

**Description:** DuPont Kapton HN general-purpose polyimide film, 25 um (1 mil) gauge

**Specification:** DuPont Kapton HN polyimide film, 25 um / 1 mil nominal gauge (product specification H-38479; certified to ASTM D5213 type 1, item A). Available 12.7-125 um.

**Category:** `polymer` &nbsp;·&nbsp; **Catalog version:** 1.0.0 &nbsp;·&nbsp; **Last reviewed:** 2026-05-24

#### Structural

**Strength basis:** `yield_stress` &nbsp;·&nbsp; 69.0 MPa &nbsp;·&nbsp; the design allowable `get_structural_strength()` returns

| Property | Value | Condition | Confidence | Source (head) |
|---|---|---|---|---|
| `youngs_modulus` | 2.760e+09 Pa | 23 C, 25 um film; 25 x 150 mm specimen, 50 mm/min (Table 1 footnote) | `datasheet` | DuPont 'Kapton HN Polyimide Film' technical data sheet, document QE-10206 (03/26), published by Qnity Electronics (the DuPont electronics... |
| `poisson_ratio` | 0.34 | 23 C, film | `datasheet` | DuPont 'Kapton HN Polyimide Film' technical data sheet, document QE-10206 (03/26), published by Qnity Electronics (the DuPont electronics... |
| `yield_stress` | 6.900e+07 Pa | 23 C, 3% yield point (film convention), 25 um film | `datasheet` | DuPont 'Kapton HN Polyimide Film' technical data sheet, document QE-10206 (03/26), published by Qnity Electronics (the DuPont electronics... |
| `ultimate_tensile` | 2.310e+08 Pa | 23 C, 25 um film, tensile at break | `datasheet` | DuPont 'Kapton HN Polyimide Film' technical data sheet, document QE-10206 (03/26), published by Qnity Electronics (the DuPont electronics... |
| `density` | 1420.0 kg/m^3 | 23 C | `datasheet` | DuPont 'Kapton HN Polyimide Film' technical data sheet, document QE-10206 (03/26), published by Qnity Electronics (the DuPont electronics... |

#### Electromagnetic

| Property | Value | Condition | Confidence | Source (head) |
|---|---|---|---|---|
| `resistivity_at_20C` | 1.500e+15 Ohm*m | 23 C, 50% RH, ASTM D-257, 25 um film | `datasheet` | DuPont 'Kapton HN Polyimide Film' technical data sheet, document QE-10206 (03/26), published by Qnity Electronics (the DuPont electronics... |
| `dielectric_strength` | 3.030e+08 V/m | 23 C, 50% RH, 60 Hz, ASTM D-149, 25 um film | `datasheet` | DuPont 'Kapton HN Polyimide Film' technical data sheet, document QE-10206 (03/26), published by Qnity Electronics (the DuPont electronics... |
| `relative_permittivity` | 3.4 | 23 C, 50% RH, 1 kHz, ASTM D-150, 25 um film | `datasheet` | DuPont 'Kapton HN Polyimide Film' technical data sheet, document QE-10206 (03/26), published by Qnity Electronics (the DuPont electronics... |

#### Thermal

| Property | Value | Condition | Confidence | Source (head) |
|---|---|---|---|---|
| `thermal_conductivity` | 0.2 W/(m*K) | 23 C (296 K), ASTM D5470 | `datasheet` | DuPont 'Kapton HN Polyimide Film' technical data sheet, document QE-10206 (03/26), published by Qnity Electronics (the DuPont electronics... |
| `specific_heat` | 1090.0 J/(kg*K) | differential calorimetry; temperature not stated on the sheet | `datasheet` | DuPont 'Kapton HN Polyimide Film' technical data sheet, document QE-10206 (03/26), published by Qnity Electronics (the DuPont electronics... |
| `thermal_expansion` | 2.000e-05 1/K | -14 to 38 C, ASTM D-696, as-received film | `datasheet` | DuPont 'Kapton HN Polyimide Film' technical data sheet, document QE-10206 (03/26), published by Qnity Electronics (the DuPont electronics... |

### `mw_pai_class_200`

**Description:** Magnet wire enamel: polyamide-imide (PAI) film, NEMA MW 35-C Class 200: bulk polymer properties (PAI resin)

**Specification:** NEMA MW 35-C Class 200 enamelled wire grade; the polymer is Solvay Torlon 4203L unfilled PAI resin (the chemical basis of most modern Class 200 magnet wire coatings). Wire-level dielectric + thermal-class properties are graded per NEMA MW 1000 / IEC 60317-13; polymer bulk properties from Solvay Torlon 4203L TDS.

**Category:** `polymer` &nbsp;·&nbsp; **Catalog version:** 1.0.0 &nbsp;·&nbsp; **Last reviewed:** 2026-05-24

#### Structural

**Strength basis:** `ultimate_tensile` &nbsp;·&nbsp; 152.0 MPa &nbsp;·&nbsp; the design allowable `get_structural_strength()` returns

| Property | Value | Condition | Confidence | Source (head) |
|---|---|---|---|---|
| `youngs_modulus` | 4.480e+09 Pa | 23 C, ASTM D638 Type I, BULK PAI resin (NOT finished wire film) | `datasheet` | Solvay Specialty Polymers, 'Torlon 4203L Polyamide-imide (PAI)' technical data sheet, Revision 2014-10-22. PAI resin underlying NEMA Clas... |
| `poisson_ratio` | 0.45 | 23 C, ASTM E132, bulk PAI resin | `datasheet` | Solvay Specialty Polymers, 'Torlon 4203L Polyamide-imide (PAI)' technical data sheet, Revision 2014-10-22. PAI resin underlying NEMA Clas... |
| `ultimate_tensile` | 1.520e+08 Pa | 23 C, ASTM D638 Type I, BULK PAI resin (NOT finished wire film) | `datasheet` | Solvay Specialty Polymers, 'Torlon 4203L Polyamide-imide (PAI)' technical data sheet, Revision 2014-10-22. PAI resin underlying NEMA Clas... |
| `flexural_strength` | 2.410e+08 Pa | 23 C, ASTM D790, bulk PAI resin | `datasheet` | Solvay Specialty Polymers, 'Torlon 4203L Polyamide-imide (PAI)' technical data sheet, Revision 2014-10-22. PAI resin underlying NEMA Clas... |
| `density` | 1420.0 kg/m^3 | 20 C, unfilled BULK PAI resin (NOT finished wire film) | `datasheet` | Solvay Specialty Polymers, 'Torlon 4203L Polyamide-imide (PAI)' technical data sheet, Revision 2014-10-22. PAI resin underlying NEMA Clas... |

#### Electromagnetic

| Property | Value | Condition | Confidence | Source (head) |
|---|---|---|---|---|
| `resistivity_at_20C` | 2.000e+15 Ohm*m | 23 C, ASTM D257, bulk PAI resin | `datasheet` | Solvay Specialty Polymers, 'Torlon 4203L Polyamide-imide (PAI)' technical data sheet, Revision 2014-10-22. PAI resin underlying NEMA Clas... |
| `dielectric_strength` | 2.300e+07 V/m | ASTM D149 short-time, bulk PAI resin (specimen thickness not stated in TDS) | `datasheet` | Solvay Specialty Polymers, 'Torlon 4203L Polyamide-imide (PAI)' technical data sheet, Revision 2014-10-22. PAI resin underlying NEMA Clas... |
| `relative_permittivity` | 4.2 | 60 Hz, ASTM D150, bulk PAI resin | `datasheet` | Solvay Specialty Polymers, 'Torlon 4203L Polyamide-imide (PAI)' technical data sheet, Revision 2014-10-22. PAI resin underlying NEMA Clas... |

#### Thermal

| Property | Value | Condition | Confidence | Source (head) |
|---|---|---|---|---|
| `thermal_conductivity` | 0.26 W/(m*K) | 20 C, unfilled PAI resin | `datasheet` | Solvay Specialty Polymers, 'Torlon 4203L Polyamide-imide (PAI)' technical data sheet, Revision 2014-10-22. PAI resin underlying NEMA Clas... |
| `max_operating_temp` | 200.0 C | continuous service, NEMA MW 35-C grade | `standard` | NEMA MW 35-C 'Magnet Wire, Insulated, Polyamide-Imide Film, 200 degC' wire grade standard (defines minimum dielectric breakdown + insulat... |
| `thermal_expansion` | 3.100e-05 1/K | flow direction, ASTM E831, bulk PAI resin | `datasheet` | Solvay Specialty Polymers, 'Torlon 4203L Polyamide-imide (PAI)' technical data sheet, Revision 2014-10-22. PAI resin underlying NEMA Clas... |
| `glass_transition` | 277.0 C | DSC onset, Solvay method 2nd heat (ISO 11357-2 equivalent) | `datasheet` | Solvay Specialty Polymers, 'Torlon 4203L Polyamide-imide (PAI)' technical data sheet, Revision 2014-10-22. PAI resin underlying NEMA Clas... |

### `mw_pur_class_130`

**Description:** Magnet wire enamel: polyurethane (PUR) film, NEMA MW 1000 grade MW 130 (Polyurethane Bondable - 130) / IEC 60317-1 Class 130: low-cost, low-temperature winding insulation

**Specification:** NEMA MW 1000 grade MW 130 'Polyurethane Bondable - 130' (equivalent to IEC 60317-1 'Solderable polyurethane enamelled round copper wire, class 130' general requirements + IEC 60317-2 / 60317-4 variants); the polymer is a rigid thermosetting polyurethane wire-enamel resin (specific resin formulation is vendor- and lot-dependent: Elantas Isonel-PU, Schenectady IsoMid, and MicroLab Vamac variants all qualify against the NEMA grade). Wire-level dielectric + thermal-class properties are graded per NEMA MW 1000 / IEC 60317-1; no bulk PUR-enamel-resin TDS at Tier 1 has been sourced, so the catalog entry presently records only the grade-defining 130 degC operating temperature.

**Category:** `polymer` &nbsp;·&nbsp; **Catalog version:** 1.0.0 &nbsp;·&nbsp; **Last reviewed:** 2026-05-24

#### Thermal

| Property | Value | Condition | Confidence | Source (head) |
|---|---|---|---|---|
| `max_operating_temp` | 130.0 C | continuous service, NEMA MW 1000 grade MW 130 / IEC 60317-1 Class 130 | `standard` | ANSI/NEMA MW 1000 'Magnet Wire' standard, grade MW 130 ('Polyurethane Bondable - 130') and MW 135 ('Polyurethane Nylon Bondable - 130'),... |

### `nomex_410`

**Description:** DuPont Nomex 410 calendered aramid paper, 0.25 mm thickness

**Specification:** DuPont Nomex 410 (meta-aramid PMIA, calendered insulation paper), 0.25 mm / 10 mil nominal thickness; Class C (220 degC continuous via UL 746B RTI). Available 0.05-0.76 mm.

**Category:** `polymer` &nbsp;·&nbsp; **Catalog version:** 1.0.0 &nbsp;·&nbsp; **Last reviewed:** 2026-05-24

#### Structural

**Strength basis:** `ultimate_tensile` &nbsp;·&nbsp; 118.0 MPa &nbsp;·&nbsp; the design allowable `get_structural_strength()` returns

| Property | Value | Condition | Confidence | Source (head) |
|---|---|---|---|---|
| `ultimate_tensile` | 1.180e+08 Pa | machine direction (MD), 0.25 mm, ASTM D828 | `datasheet` | DuPont, 'Technical Data Sheet DuPont(TM) Nomex(R) 410', document K-20612-2 (04/16), Copyright 2016. Retrieved 2026-05-24 from https://www... |
| `density` | 960.0 kg/m^3 | 0.25 mm calendered Nomex 410 | `datasheet` | DuPont, 'Technical Data Sheet DuPont(TM) Nomex(R) 410', document K-20612-2 (04/16), Copyright 2016. Retrieved 2026-05-24 from https://www... |

#### Electromagnetic

| Property | Value | Condition | Confidence | Source (head) |
|---|---|---|---|---|
| `resistivity_at_20C` | 2.000e+14 Ohm*m | 23 C, 50% RH (standard conditions), 0.25 mm | `datasheet` | DuPont, 'Technical Data Sheet DuPont(TM) Nomex(R) 410', document K-20612-2 (04/16), Copyright 2016. Retrieved 2026-05-24 from https://www... |
| `dielectric_strength` | 3.300e+07 V/m | 0.25 mm thickness, AC rapid rise, ASTM D149 | `datasheet` | DuPont, 'Technical Data Sheet DuPont(TM) Nomex(R) 410', document K-20612-2 (04/16), Copyright 2016. Retrieved 2026-05-24 from https://www... |
