Repository: EmergentMatter/emergent-matter-sdm-materials

# docs/

Reference material and decision records that support the catalog but don't
belong in the root [`README.md`](../README.md) or `CLAUDE.md`.

There is no index of the files here, deliberately. The directory listing
is the index, and it cannot fall behind the way a hand-kept list does.
What each location means:

| Location | What lives there | How it ages |
|---|---|---|
| `catalog.md` | Auto-generated catalog inventory: every material, every property, every source citation, every confidence level. Regenerate with `uv run python scripts/generate_catalog_doc.py`; never hand-edit. | Mechanically, on every regeneration. Cannot drift from the code it summarizes. |

File: docs/catalog.md (part 4 of 4)
# emergent-matter-sdm-materials: catalog inventory
| `relative_permittivity` | 2.7 | 0.25 mm thickness, 60 Hz, dry, ASTM D150 | `datasheet` | DuPont, 'Technical Data Sheet DuPont(TM) Nomex(R) 410', document K-20612-2 (04/16), Copyright 2016. Retrieved 2026-05-24 from https://www... |

#### Thermal

| Property | Value | Condition | Confidence | Source (head) |
|---|---|---|---|---|
| `thermal_conductivity` | 0.139 W/(m*K) | through-thickness, 0.25 mm, 150 C, ASTM E1530 | `datasheet` | DuPont, 'Technical Data Sheet DuPont(TM) Nomex(R) 410', document K-20612-2 (04/16), Copyright 2016. Retrieved 2026-05-24 from https://www... |
| `max_operating_temp` | 220.0 C | continuous service per UL 746B RTI | `datasheet` | DuPont, 'Technical Data Sheet DuPont(TM) Nomex(R) 410', document K-20612-2 (04/16), Copyright 2016. Retrieved 2026-05-24 from https://www... |

### `nylon12_sls`

**Description:** Selective Laser Sintered Nylon 12 (PA12)

**Specification:** EOS PA 2200 (also Formlabs Nylon 12, HP MJF PA12)

**Category:** `polymer` &nbsp;·&nbsp; **Catalog version:** 1.0.0 &nbsp;·&nbsp; **Last reviewed:** 2026-06-22

#### Structural

**Strength basis:** `ultimate_tensile` &nbsp;·&nbsp; 50.0 MPa &nbsp;·&nbsp; the design allowable `get_structural_strength()` returns

| Property | Value | Condition | Confidence | Source (head) |
|---|---|---|---|---|
| `youngs_modulus` | 1.650e+09 Pa | XY build orientation, EOS PA 2200 Balance 1.0 | `datasheet` | EOS GmbH, 'PA 2200 Material Data Sheet' (current MDS page), specifically grade 'PA 2200 Balance' (the standard 120 µm layer thickness var... |
| `ultimate_tensile` | 5.000e+07 Pa | Fuse 1, ASTM D638 Type 1; specimens conditioned 50% RH / 23 °C / 7 days. UTS reported as a single scalar (build orientation not split for strength). | `datasheet` | Formlabs, Inc., 'Nylon 12 Powder' SLS technical data sheet (SLS Powders product line), Rev. 01 (prepared 2020-08-19), document FLP12G01,... |
| `density` | 930.0 kg/m^3 |  | `datasheet` | EOS GmbH, 'PA 2200 Material Data Sheet' (current MDS page), specifically grade 'PA 2200 Balance' (the standard 120 µm layer thickness var... |

#### Thermal

| Property | Value | Condition | Confidence | Source (head) |
|---|---|---|---|---|
| `melting_temp` | 176.0 C | EN ISO 11357-1 DSC | `datasheet` | EOS GmbH, 'PA 2200 Material Data Sheet' (current MDS page), specifically grade 'PA 2200 Balance' (the standard 120 µm layer thickness var... |

### `peek_unfilled`

**Description:** PEEK (Polyether Ether Ketone), unfilled: Victrex 450G

**Specification:** Victrex PEEK 450G (unfilled, semi-crystalline, standard flow)

**Category:** `polymer` &nbsp;·&nbsp; **Catalog version:** 1.0.0 &nbsp;·&nbsp; **Last reviewed:** 2026-05-24

#### Structural

**Strength basis:** `yield_stress` &nbsp;·&nbsp; 98.0 MPa &nbsp;·&nbsp; the design allowable `get_structural_strength()` returns

| Property | Value | Condition | Confidence | Source (head) |
|---|---|---|---|---|
| `youngs_modulus` | 4.000e+09 Pa | 23 C, ISO 527-1 | `datasheet` | Victrex Manufacturing Limited, 'VICTREX PEEK POLYMER 450G: General Information' technical datasheet, Revision Date March 2026, retrieved... |
| `poisson_ratio` | 0.38 | 23 C, unfilled PEEK 450G | `datasheet` | Victrex plc, 'VICTREX PEEK in Hydraulic Applications: Fluid Management with Confidence' product flyer (2020-07), p.3 PEEK Product Range c... |
| `yield_stress` | 9.800e+07 Pa | 23 C yield, ISO 527-2 | `datasheet` | Victrex Manufacturing Limited, 'VICTREX PEEK POLYMER 450G: General Information' technical datasheet, Revision Date March 2026, retrieved... |
| `flexural_strength` | 1.650e+08 Pa | 23 C, ISO 178 yield, 2 mm specimen | `datasheet` | Victrex Manufacturing Limited, 'VICTREX PEEK POLYMER 450G: General Information' technical datasheet, Revision Date March 2026, retrieved... |
| `density` | 1300.0 kg/m^3 | crystalline, 23 C | `datasheet` | Victrex Manufacturing Limited, 'VICTREX PEEK POLYMER 450G: General Information' technical datasheet, Revision Date March 2026, retrieved... |

#### Electromagnetic

| Property | Value | Condition | Confidence | Source (head) |
|---|---|---|---|---|
| `resistivity_at_20C` | 1.000e+14 Ohm*m | 23 C, IEC 60093 | `datasheet` | Victrex Manufacturing Limited, 'VICTREX PEEK POLYMER 450G: General Information' technical datasheet, Revision Date March 2026, retrieved... |
| `dielectric_strength` | 2.300e+07 V/m | 2.00 mm thickness, IEC 60243-1 | `datasheet` | Victrex Manufacturing Limited, 'VICTREX PEEK POLYMER 450G: General Information' technical datasheet, Revision Date March 2026, retrieved... |
| `relative_permittivity` | 3.1 | 23 C, 1 kHz, IEC 60250 | `datasheet` | Victrex Manufacturing Limited, 'VICTREX PEEK POLYMER 450G: General Information' technical datasheet, Revision Date March 2026, retrieved... |

#### Thermal

| Property | Value | Condition | Confidence | Source (head) |
|---|---|---|---|---|
| `thermal_conductivity` | 0.29 W/(m*K) | 23 C, ISO 22007-4 average direction | `datasheet` | Victrex Manufacturing Limited, 'VICTREX PEEK POLYMER 450G: General Information' technical datasheet, Revision Date March 2026, retrieved... |
| `max_operating_temp` | 260.0 C | continuous service, UL 746B RTI Electrical | `datasheet` | Victrex Manufacturing Limited, 'VICTREX PEEK POLYMER 450G: General Information' technical datasheet, Revision Date March 2026, retrieved... |
| `thermal_expansion` | 5.500e-05 1/K | below Tg (< 143 C), average direction | `datasheet` | Victrex Manufacturing Limited, 'VICTREX PEEK POLYMER 450G: General Information' technical datasheet, Revision Date March 2026, retrieved... |
| `glass_transition` | 143.0 C | onset Tg, ISO 11357-2 | `datasheet` | Victrex Manufacturing Limited, 'VICTREX PEEK POLYMER 450G: General Information' technical datasheet, Revision Date March 2026, retrieved... |
| `melting_temp` | 343.0 C |  | `datasheet` | Victrex Manufacturing Limited, 'VICTREX PEEK POLYMER 450G: General Information' technical datasheet, Revision Date March 2026, retrieved... |

### `pei_ultem_1010`

**Description:** PEI (Polyetherimide): SABIC Ultem 1010, unfilled amorphous

**Specification:** SABIC Ultem Resin 1010 (Americas region): amorphous, transparent, general-purpose PEI

**Category:** `polymer` &nbsp;·&nbsp; **Catalog version:** 1.0.0 &nbsp;·&nbsp; **Last reviewed:** 2026-05-24

#### Structural

**Strength basis:** `yield_stress` &nbsp;·&nbsp; 110.0 MPa &nbsp;·&nbsp; the design allowable `get_structural_strength()` returns

| Property | Value | Condition | Confidence | Source (head) |
|---|---|---|---|---|
| `youngs_modulus` | 3.580e+09 Pa | 5 mm/min, ASTM D 638 | `datasheet` | SABIC, 'ULTEM Resin 1010: Region Americas Technical Data Sheet', Revision 20170706, retrieved 2026-05-24 from https://pc-api-public.sabic... |
| `yield_stress` | 1.100e+08 Pa | Type I tensile, 5 mm/min yield, ASTM D 638 | `datasheet` | SABIC, 'ULTEM Resin 1010: Region Americas Technical Data Sheet', Revision 20170706, retrieved 2026-05-24 from https://pc-api-public.sabic... |
| `flexural_strength` | 1.650e+08 Pa | 23 C yield, 2.6 mm/min, 100 mm span, ASTM D 790 | `datasheet` | SABIC, 'ULTEM Resin 1010: Region Americas Technical Data Sheet', Revision 20170706, retrieved 2026-05-24 from https://pc-api-public.sabic... |
| `density` | 1270.0 kg/m^3 | 23 C, ASTM D 792 | `datasheet` | SABIC, 'ULTEM Resin 1010: Region Americas Technical Data Sheet', Revision 20170706, retrieved 2026-05-24 from https://pc-api-public.sabic... |

#### Electromagnetic

| Property | Value | Condition | Confidence | Source (head) |
|---|---|---|---|---|
| `resistivity_at_20C` | 1.000e+15 Ohm*m | 23 C, ASTM D 257 | `datasheet` | SABIC, 'ULTEM Resin 1010: Region Americas Technical Data Sheet', Revision 20170706, retrieved 2026-05-24 from https://pc-api-public.sabic... |
| `dielectric_strength` | 3.260e+07 V/m | 1.6 mm thickness, in air, ASTM D 149 | `datasheet` | SABIC, 'ULTEM Resin 1010: Region Americas Technical Data Sheet', Revision 20170706, retrieved 2026-05-24 from https://pc-api-public.sabic... |
| `relative_permittivity` | 3.15 | 1 kHz, ASTM D 150 | `datasheet` | SABIC, 'ULTEM Resin 1010: Region Americas Technical Data Sheet', Revision 20170706, retrieved 2026-05-24 from https://pc-api-public.sabic... |

#### Thermal

| Property | Value | Condition | Confidence | Source (head) |
|---|---|---|---|---|
| `thermal_conductivity` | 0.22 W/(m*K) | ASTM C177 guarded-hot-plate, room temperature | `datasheet` | SABIC, 'ULTEM Resin 1010: Region Americas Technical Data Sheet', Revision 20170706, retrieved 2026-05-24 from https://pc-api-public.sabic... |
| `max_operating_temp` | 170.0 C | continuous service, UL 746B RTI | `datasheet` | SABIC, 'ULTEM Resin 1010: Region Americas Technical Data Sheet', Revision 20170706, retrieved 2026-05-24 from https://pc-api-public.sabic... |
| `thermal_expansion` | 5.580e-05 1/K | -20 to 150 C interval, flow direction, ASTM E 831 | `datasheet` | SABIC, 'ULTEM Resin 1010: Region Americas Technical Data Sheet', Revision 20170706, retrieved 2026-05-24 from https://pc-api-public.sabic... |
| `glass_transition` | 217.0 C |  | `datasheet` | SABIC, 'ULTEM Resin 1010: Region Americas Technical Data Sheet', Revision 20170706, retrieved 2026-05-24 from https://pc-api-public.sabic... |

### `petg_3dprint`

**Description:** Prusament PETG: FDM-printed glycol-modified PET filament

**Specification:** Prusament PETG, Prusa Polymers a.s. (FDM filament, 1.75 +/- 0.02 mm diameter; test specimens FDM-printed per the Prusament TDS profile)

**Category:** `polymer` &nbsp;·&nbsp; **Catalog version:** 1.0.0 &nbsp;·&nbsp; **Last reviewed:** 2026-05-24

#### Structural

**Strength basis:** `yield_stress` &nbsp;·&nbsp; 47.0 MPa &nbsp;·&nbsp; the design allowable `get_structural_strength()` returns

| Property | Value | Condition | Confidence | Source (head) |
|---|---|---|---|---|
| `youngs_modulus` | 1.500e+09 Pa | 23 C, ISO 527-1, FDM-printed Prusament PETG, horizontal print direction | `datasheet` | Prusa Polymers a.s., 'Prusament PETG: Technical datasheet,' Version 1.1 (last update 2022-02-16), retrieved 2026-09-17 from https://stora... |
| `yield_stress` | 4.700e+07 Pa | 23 C yield, ISO 527-1, FDM-printed Prusament PETG, horizontal | `datasheet` | Prusa Polymers a.s., 'Prusament PETG: Technical datasheet,' Version 1.1 (last update 2022-02-16), retrieved 2026-09-17 from https://stora... |
| `flexural_strength` | 6.600e+07 Pa | 23 C, ISO 178 3-pt bend, FDM-printed Original Prusa i3 MK3, horizontal print orientation, 0.20 mm layers, 100% rectilinear infill | `datasheet` | Prusa Polymers a.s., 'Prusament PETG: Technical datasheet,' Version 1.1 (last update 2022-02-16), retrieved 2026-09-17 from https://stora... |
| `density` | 1270.0 kg/m^3 | 23 C, ISO 1183, filament | `datasheet` | Prusa Polymers a.s., 'Prusament PETG: Technical datasheet,' Version 1.1 (last update 2022-02-16), retrieved 2026-09-17 from https://stora... |

#### Thermal

| Property | Value | Condition | Confidence | Source (head) |
|---|---|---|---|---|
| `max_operating_temp` | 68 C | HDT @ 0.45 MPa, ISO 75, FDM-printed | `datasheet` | Prusa Polymers a.s., 'Prusament PETG: Technical datasheet,' Version 1.1 (last update 2022-02-16), retrieved 2026-09-17 from https://stora... |

### `pla_3dprint`

**Description:** Prusament PLA: FDM-printed polylactic acid filament (canonical Prusa Core One material)

**Specification:** Prusament PLA, Prusa Research a.s. (FDM filament, 1.75 mm diameter, line-standard mechanical properties across colorways; test specimens FDM-printed per Prusament TDS profile)

**Category:** `polymer` &nbsp;·&nbsp; **Catalog version:** 1.0.0 &nbsp;·&nbsp; **Last reviewed:** 2026-05-24

#### Structural

**Strength basis:** `yield_stress` &nbsp;·&nbsp; 51.0 MPa &nbsp;·&nbsp; the design allowable `get_structural_strength()` returns

| Property | Value | Condition | Confidence | Source (head) |
|---|---|---|---|---|
| `youngs_modulus` | 2.300e+09 Pa | 23 C, ISO 527-1, FDM-printed Prusament PLA | `datasheet` | Prusa Polymers a.s., 'Prusament PLA: Technical datasheet,' Version 1.1 (last update 2022-07-27). Single canonical TDS for the Prusament P... |
| `yield_stress` | 5.100e+07 Pa | 23 C yield, ISO 527-1, FDM-printed Prusament PLA | `datasheet` | Prusa Polymers a.s., 'Prusament PLA: Technical datasheet,' Version 1.1 (last update 2022-07-27). Single canonical TDS for the Prusament P... |
| `flexural_strength` | 8.300e+07 Pa | 23 C, ISO 178 3-pt bend, FDM-printed Original Prusa i3 MK3, horizontal print orientation, 0.20 mm layers, 100% rectilinear infill | `datasheet` | Prusa Polymers a.s., 'Prusament PLA: Technical datasheet,' Version 1.1 (last update 2022-07-27). Single canonical TDS for the Prusament P... |
| `density` | 1240.0 kg/m^3 | 23 C, FDM-printed bulk density | `datasheet` | Prusa Polymers a.s., 'Prusament PLA: Technical datasheet,' Version 1.1 (last update 2022-07-27). Single canonical TDS for the Prusament P... |

#### Thermal

| Property | Value | Condition | Confidence | Source (head) |
|---|---|---|---|---|
| `max_operating_temp` | 55 C | HDT @ 0.45 MPa, ISO 75, FDM-printed | `datasheet` | Prusa Polymers a.s., 'Prusament PLA: Technical datasheet,' Version 1.1 (last update 2022-07-27). Single canonical TDS for the Prusament P... |

### `stycast_2850ft`

**Description:** Henkel LOCTITE STYCAST 2850FT thermally conductive, electrically insulating epoxy encapsulant, cured with CAT 9

**Specification:** LOCTITE STYCAST 2850FT (alumina-filled epoxy, black) with LOCTITE CAT 9, mixed 100:3.5 by weight, cured 16-24 h at 25 C (or 1-2 h at 65 C) per the Henkel TDS

**Category:** `polymer` &nbsp;·&nbsp; **Catalog version:** 1.0.0 &nbsp;·&nbsp; **Last reviewed:** 2026-05-24

#### Structural

**Strength basis:** none (no `yield_stress` or `ultimate_tensile`)

| Property | Value | Condition | Confidence | Source (head) |
|---|---|---|---|---|
| `flexural_strength` | 9.200e+07 Pa | cured, room temperature | `datasheet` | Henkel, 'LOCTITE STYCAST 2850FT CAT 9' Technical Data Sheet (October 2024), retrieved 2026-09-17 from https://datasheets.tdx.henkel.com/L... |
| `compressive_strength` | 1.550e+08 Pa | cured, room temperature | `datasheet` | Henkel, 'LOCTITE STYCAST 2850FT CAT 9' Technical Data Sheet (October 2024), retrieved 2026-09-17 from https://datasheets.tdx.henkel.com/L... |
| `density` | 2290.0 kg/m^3 | as mixed, uncured (TDS publishes no cured density; linear shrinkage 0.2%) | `datasheet` | Henkel, 'LOCTITE STYCAST 2850FT CAT 9' Technical Data Sheet (October 2024), retrieved 2026-09-17 from https://datasheets.tdx.henkel.com/L... |

#### Electromagnetic

| Property | Value | Condition | Confidence | Source (head) |
|---|---|---|---|---|
| `resistivity_at_20C` | 1.000e+13 Ohm*m | 25 C, cured | `datasheet` | Henkel, 'LOCTITE STYCAST 2850FT CAT 9' Technical Data Sheet (October 2024), retrieved 2026-09-17 from https://datasheets.tdx.henkel.com/L... |
| `dielectric_strength` | 1.440e+07 V/m | cured; specimen thickness not stated on the TDS | `datasheet` | Henkel, 'LOCTITE STYCAST 2850FT CAT 9' Technical Data Sheet (October 2024), retrieved 2026-09-17 from https://datasheets.tdx.henkel.com/L... |
| `relative_permittivity` | 5.01 | 1 MHz, cured | `datasheet` | Henkel, 'LOCTITE STYCAST 2850FT CAT 9' Technical Data Sheet (October 2024), retrieved 2026-09-17 from https://datasheets.tdx.henkel.com/L... |

#### Thermal

| Property | Value | Condition | Confidence | Source (head) |
|---|---|---|---|---|
| `thermal_conductivity` | 1.25 W/(m*K) | cured; temperature not stated on the TDS | `datasheet` | Henkel, 'LOCTITE STYCAST 2850FT CAT 9' Technical Data Sheet (October 2024), retrieved 2026-09-17 from https://datasheets.tdx.henkel.com/L... |
| `max_operating_temp` | 130.0 C | continuous, cured with CAT 9 | `datasheet` | Henkel, 'LOCTITE STYCAST 2850FT CAT 9' Technical Data Sheet (October 2024), retrieved 2026-09-17 from https://datasheets.tdx.henkel.com/L... |
| `thermal_expansion` | 3.500e-05 1/K | below Tg (alpha 1), cured with CAT 9 | `datasheet` | Henkel, 'LOCTITE STYCAST 2850FT CAT 9' Technical Data Sheet (October 2024), retrieved 2026-09-17 from https://datasheets.tdx.henkel.com/L... |
| `glass_transition` | 86 C | cured with CAT 9 | `datasheet` | Henkel, 'LOCTITE STYCAST 2850FT CAT 9' Technical Data Sheet (October 2024), retrieved 2026-09-17 from https://datasheets.tdx.henkel.com/L... |

---

### Category: `soft_magnetic`

### `hiperco_50`

**Description:** Hiperco 50 cobalt-iron soft magnetic alloy (49% Co - 49% Fe - 2% V), 0.014 in (0.355 mm) strip, typical magnetic anneal: highest saturation flux of common soft magnetics

**Specification:** Carpenter Hiperco 50 / ASTM A801 Alloy Type 1 / MIL A 47182, 0.014 in (0.355 mm) strip, typical magnetic anneal

**Category:** `soft_magnetic` &nbsp;·&nbsp; **Catalog version:** 1.0.0 &nbsp;·&nbsp; **Last reviewed:** 2026-06-10

#### Structural

**Strength basis:** `yield_stress` &nbsp;·&nbsp; 220.0 MPa &nbsp;·&nbsp; the design allowable `get_structural_strength()` returns

| Property | Value | Condition | Confidence | Source (head) |
|---|---|---|---|---|
| `youngs_modulus` | 2.068e+11 Pa | 20 C | `datasheet` | Carpenter Electrification, 'Hiperco 50 Alloy' datasheet E200 (Rev. v11-22, © 2022 CRS Holdings LLC), retrieved 2026-05-24 from https://f.... |
| `yield_stress` | 2.200e+08 Pa | 0.014 in strip, typical magnetic anneal | `datasheet` | Carpenter Electrification, 'Hiperco 50 Alloy' datasheet E200 (Rev. v11-22, © 2022 CRS Holdings LLC), retrieved 2026-05-24 from https://f.... |
| `ultimate_tensile` | 5.860e+08 Pa | 0.014 in strip, typical magnetic anneal | `datasheet` | Carpenter Electrification, 'Hiperco 50 Alloy' datasheet E200 (Rev. v11-22, © 2022 CRS Holdings LLC), retrieved 2026-05-24 from https://f.... |
| `density` | 8110.0 kg/m^3 | 20 C | `datasheet` | Carpenter Electrification, 'Hiperco 50 Alloy' datasheet E200 (Rev. v11-22, © 2022 CRS Holdings LLC), retrieved 2026-05-24 from https://f.... |

#### Electromagnetic

| Property | Value | Condition | Confidence | Source (head) |
|---|---|---|---|---|
| `resistivity_at_20C` | 4.010e-07 Ohm*m | 21 C (TDS measurement T), fully-annealed | `datasheet` | Carpenter Electrification, 'Hiperco 50 Alloy' datasheet E200 (Rev. v11-22, © 2022 CRS Holdings LLC), retrieved 2026-05-24 from https://f.... |
| `relative_permeability` | 18000.0 | 0.014 in strip, typical magnetic anneal, DC mu_max | `datasheet` | Carpenter Electrification, 'Hiperco 50 Alloy' datasheet E200 (Rev. v11-22, © 2022 CRS Holdings LLC), retrieved 2026-05-24 from https://f.... |
| `saturation_flux` | 2.4 T | 24 kG (2.4 T) is the asymptotic saturation polarization stated in the description | `datasheet` | Carpenter Electrification, 'Hiperco 50 Alloy' datasheet E200 (Rev. v11-22, © 2022 CRS Holdings LLC), retrieved 2026-05-24 from https://f.... |
| `coercivity` | 45 A/m | DC, fully-annealed, 0.014 in strip, from 8 kA/m drive | `datasheet` | Carpenter Electrification, 'Hiperco 50 Alloy' datasheet E200 (Rev. v11-22, © 2022 CRS Holdings LLC), retrieved 2026-05-24 from https://f.... |
| `core_loss` | 2.5 W/kg | B_ref=1.5 T, f_ref=60 Hz, 0.014 in strip, typical magnetic anneal | `datasheet` | Carpenter Electrification, 'Hiperco 50 Alloy' datasheet E200 (Rev. v11-22, © 2022 CRS Holdings LLC), retrieved 2026-05-24 from https://f.... |

#### Thermal

| Property | Value | Condition | Confidence | Source (head) |
|---|---|---|---|---|
| `thermal_conductivity` | 29.83 W/(m*K) | 20 C | `datasheet` | Carpenter Electrification, 'Hiperco 50 Alloy' datasheet E200 (Rev. v11-22, © 2022 CRS Holdings LLC), retrieved 2026-05-24 from https://f.... |
| `thermal_expansion` | 9.590e-06 1/K | 25-200 C linear CTE | `datasheet` | Carpenter Electrification, 'Hiperco 50 Alloy' datasheet E200 (Rev. v11-22, © 2022 CRS Holdings LLC), retrieved 2026-05-24 from https://f.... |
| `curie_temp` | 938.0 C |  | `datasheet` | Carpenter Electrification, 'Hiperco 50 Alloy' datasheet E200 (Rev. v11-22, © 2022 CRS Holdings LLC), retrieved 2026-05-24 from https://f.... |

#### Crystal Anisotropy

**Crystal structure:** `BCC`
&nbsp;·&nbsp; **Zener anisotropy:** `2.48` (= 2·C44 / (C11-C12))

| Property | Value | Condition | Confidence | Source (head) |
|---|---|---|---|---|
| `c11` | 2.520e+11 Pa | 293 K, B2-ordered Fe-50at%Co single crystal, ultrasonic measurement | `standard` | Hall, 'Elastic constants of a Fe-50at%Co single crystal,' Transactions of the Metallurgical Society of AIME 218(2):619-624 (June 1960). S... |
| `c12` | 1.440e+11 Pa | 293 K, B2-ordered Fe-50at%Co single crystal | `standard` | Hall, 'Elastic constants of a Fe-50at%Co single crystal,' Transactions of the Metallurgical Society of AIME 218(2):619-624 (June 1960). S... |
| `c44` | 1.340e+11 Pa | 293 K, B2-ordered Fe-50at%Co single crystal | `standard` | Hall, 'Elastic constants of a Fe-50at%Co single crystal,' Transactions of the Metallurgical Society of AIME 218(2):619-624 (June 1960). S... |
| `burgers_vector` | 2.487e-10 m | 293 K, B2-ordered FeCo, BCC <111> slip | `standard` | Hall, 'Elastic constants of a Fe-50at%Co single crystal,' Transactions of the Metallurgical Society of AIME 218(2):619-624 (June 1960). S... |

### `m19_silicon_steel`

**Description:** M19 non-oriented silicon steel, 29 gauge (0.014 in / 0.36 mm) fully-processed

**Specification:** Cleveland-Cliffs (formerly AK Steel) DI-MAX M-19, ASTM A677 grade 36F155, 29 gauge (0.014 in / 0.36 mm), C-5 surface insulation, fully-processed

**Category:** `soft_magnetic` &nbsp;·&nbsp; **Catalog version:** 1.0.0 &nbsp;·&nbsp; **Last reviewed:** 2026-06-10

#### Structural

**Strength basis:** none (no `yield_stress` or `ultimate_tensile`)

| Property | Value | Condition | Confidence | Source (head) |
|---|---|---|---|---|
| `youngs_modulus` | 1.970e+11 Pa | 20 C, polycrystal Voigt-Reuss-Hill average of single-crystal Fe-3wt%Si C_ij; representative of texture-randomized fully-processed M19 sheet | `standard` | Machova & Kadeckova, 'Elastic constants of iron-silicon alloy single crystals,' Czechoslovak Journal of Physics B 27(5):555-563 (1977). D... |
| `poisson_ratio` | 0.29 | 20 C, polycrystal Voigt-Reuss-Hill average of single-crystal Fe-3wt%Si C_ij | `standard` | Machova & Kadeckova, 'Elastic constants of iron-silicon alloy single crystals,' Czechoslovak Journal of Physics B 27(5):555-563 (1977). D... |
| `density` | 7450.0 kg/m^3 | lamination stack, 29 ga, with C-5 coating | `measured` | Cousineau, Bennion et al., 'Experimental Characterization and Modeling of Thermal Resistance of Electric Machine Lamination Stacks,' NREL... |

#### Electromagnetic

| Property | Value | Condition | Confidence | Source (head) |
|---|---|---|---|---|
| `resistivity_at_20C` | 4.800e-07 Ohm*m | 20 C, longitudinal, fully-processed | `datasheet` | Cleveland-Cliffs, 'DI-MAX Non-Oriented Electrical Steels Product Data,' June 2023 (© 2023 Cleveland-Cliffs Inc.), Table 5: Fully Processe... |
| `relative_permeability` | 8000.0 | 20 C, 1 kHz, 1 T peak (DOE/Ames Lab measurement) | `standard` | Cui, Anderson, Kramer, 'Soft Magnets to Achieve High-Efficiency Electric Drive Motors of Exceptional Power Density,' DOE Vehicle Technolo... |
| `saturation_flux` | 2 T | 20 C, saturation polarization for 3.2% Si-Fe | `standard` | Cui, Anderson, Kramer, 'Soft Magnets to Achieve High-Efficiency Electric Drive Motors of Exceptional Power Density,' DOE Vehicle Technolo... |
| `core_loss` | 3.42 W/kg | B_ref=1.5 T, f_ref=60 Hz, 29 ga / 0.014 in / 0.36 mm fully-processed; this is the ASTM A677 36F155 max-spec value, NOT a typical-value (typical sits ~3.2 W/kg per NREL / MIT 6.061 datasets) | `datasheet` | Cleveland-Cliffs, 'DI-MAX Non-Oriented Electrical Steels Product Data,' June 2023 (© 2023 Cleveland-Cliffs Inc.), Table 5: Fully Processe... |

#### Thermal

| Property | Value | Condition | Confidence | Source (head) |
|---|---|---|---|---|
| `thermal_conductivity` | 21.9 W/(m*K) | 20 C, lamination-stack effective thermal conductivity (includes inter-laminar C-5 coating). Use for FEM stator models with full-stack geometry. Single-sheet intrinsic k is higher (~25-30 W/(m*K) per handbook 3% Si Fe); use the intrinsic value for single-lamination heat-conduction models. | `measured` | Cousineau, Bennion et al., 'Experimental Characterization and Modeling of Thermal Resistance of Electric Machine Lamination Stacks,' NREL... |
| `specific_heat` | 463.0 J/(kg*K) | 20 C, DSC measurement on 29-ga lamination | `measured` | Cousineau, Bennion et al., 'Experimental Characterization and Modeling of Thermal Resistance of Electric Machine Lamination Stacks,' NREL... |
| `max_operating_temp` | 200.0 C | C-5 inorganic coating service limit | `datasheet` | Cleveland-Cliffs, 'DI-MAX Non-Oriented Electrical Steels Product Data,' June 2023 (© 2023 Cleveland-Cliffs Inc.), Table 5: Fully Processe... |
| `thermal_expansion` | 1.200e-05 1/K | 20-500 C, mean linear CTE for Fe-3.0Si | `datasheet` | Cleveland-Cliffs, 'DI-MAX Non-Oriented Electrical Steels Product Data,' June 2023 (© 2023 Cleveland-Cliffs Inc.), Table 5: Fully Processe... |
| `curie_temp` | 745.0 C | alloy Curie point (intrinsic Fe-3wt%Si property) | `standard` | Bozorth, *Ferromagnetism* (IEEE Press reissue 1993), Ch. 7. The canonical reference for Curie temperatures of Fe-Si and Fe-Co alloys: Fe-... |

#### Crystal Anisotropy

**Crystal structure:** `BCC`
&nbsp;·&nbsp; **Zener anisotropy:** `2.61` (= 2·C44 / (C11-C12))

| Property | Value | Condition | Confidence | Source (head) |
|---|---|---|---|---|
| `c11` | 2.260e+11 Pa | 293 K, single-crystal Fe-3wt%Si, ultrasonic measurement | `standard` | Machova & Kadeckova, 'Elastic constants of iron-silicon alloy single crystals,' Czechoslovak Journal of Physics B 27(5):555-563 (1977). D... |
| `c12` | 1.380e+11 Pa | 293 K, single-crystal Fe-3wt%Si | `standard` | Machova & Kadeckova, 'Elastic constants of iron-silicon alloy single crystals,' Czechoslovak Journal of Physics B 27(5):555-563 (1977). D... |
| `c44` | 1.150e+11 Pa | 293 K, single-crystal Fe-3wt%Si | `standard` | Machova & Kadeckova, 'Elastic constants of iron-silicon alloy single crystals,' Czechoslovak Journal of Physics B 27(5):555-563 (1977). D... |
| `burgers_vector` | 2.484e-10 m | 293 K, BCC <111> slip direction, Fe-3wt%Si lattice | `standard` | Machova & Kadeckova, 'Elastic constants of iron-silicon alloy single crystals,' Czechoslovak Journal of Physics B 27(5):555-563 (1977). D... |

### `m270_35a_silicon_steel`

**Description:** M270-35A non-oriented electrical steel, 0.35 mm

**Specification:** EN 10106 M270-35A (specific core loss 2.70 W/kg at 1.5T/50Hz, 0.35 mm thickness)

**Category:** `soft_magnetic` &nbsp;·&nbsp; **Catalog version:** 1.0.0 &nbsp;·&nbsp; **Last reviewed:** 2026-06-10

#### Structural

**Strength basis:** none (no `yield_stress` or `ultimate_tensile`)

| Property | Value | Condition | Confidence | Source (head) |
|---|---|---|---|---|
| `youngs_modulus` | 1.970e+11 Pa | 20 C, polycrystal VRH average of Fe-3wt%Si C_ij; representative of texture-randomized fully-processed M270-35A | `standard` | Machova & Kadeckova, 'Elastic constants of iron-silicon alloy single crystals,' Czechoslovak Journal of Physics B 27(5):555-563 (1977). D... |
| `poisson_ratio` | 0.29 | 20 C, polycrystal VRH average of single-crystal Fe-3wt%Si C_ij | `standard` | Machova & Kadeckova, 'Elastic constants of iron-silicon alloy single crystals,' Czechoslovak Journal of Physics B 27(5):555-563 (1977). D... |
| `density` | 7650.0 kg/m^3 | 20 C, single-sheet intrinsic Fe-3wt%Si alloy density | `standard` | Machova & Kadeckova, 'Elastic constants of iron-silicon alloy single crystals,' Czechoslovak Journal of Physics B 27(5):555-563 (1977). D... |

#### Electromagnetic

| Property | Value | Condition | Confidence | Source (head) |
|---|---|---|---|---|
| `relative_permeability` | 8000.0 | peak mu_r, B around knee of curve | `standard` | EN 10106:2015 'Cold rolled non-oriented electrical steel strip and sheet delivered in the fully processed state' |
| `saturation_flux` | 2 T | quasi-static, fully-processed | `standard` | EN 10106:2015 'Cold rolled non-oriented electrical steel strip and sheet delivered in the fully processed state' |
| `core_loss` | 2.7 W/kg | B_ref=1.5 T, f_ref=50 Hz | `standard` | EN 10106 standard M270-35A grade-defining specific core loss (2.70 W/kg at 1.5 T 50 Hz) |

#### Thermal

| Property | Value | Condition | Confidence | Source (head) |
|---|---|---|---|---|
| `thermal_conductivity` | 25 W/(m*K) | 20 C, single-sheet intrinsic 3 wt% Si-Fe; for full lamination-stack effective k use a supplier-specific value (NREL/IJHMT measured 21.9 W/(m*K) for the M19 + C-5 stack) | `standard` | Cousineau, Bennion et al., 'Experimental Characterization and Modeling of Thermal Resistance of Electric Machine Lamination Stacks,' NREL... |
| `specific_heat` | 463.0 J/(kg*K) | 20 C, DSC-measured 3 wt% Si-Fe intrinsic c_p (transfers between M19 and M270-35A by shared composition) | `measured` | Cousineau, Bennion et al., 'Experimental Characterization and Modeling of Thermal Resistance of Electric Machine Lamination Stacks,' NREL... |
| `thermal_expansion` | 1.200e-05 1/K | 20-500 C, mean linear CTE for Fe-3.0Si | `standard` | Cleveland-Cliffs, 'DI-MAX Non-Oriented Electrical Steels Product Data,' June 2023 (© 2023 Cleveland-Cliffs Inc.), Table 5: Fully Processe... |
| `curie_temp` | 745.0 C | alloy Curie point (intrinsic Fe-3wt%Si property) | `standard` | Bozorth, *Ferromagnetism* (IEEE Press reissue 1993), Ch. 7. The canonical reference for Curie temperatures of Fe-Si and Fe-Co alloys: Fe-... |

#### Crystal Anisotropy

**Crystal structure:** `BCC`
&nbsp;·&nbsp; **Zener anisotropy:** `2.61` (= 2·C44 / (C11-C12))

| Property | Value | Condition | Confidence | Source (head) |
|---|---|---|---|---|
| `c11` | 2.260e+11 Pa | 293 K, single-crystal Fe-3wt%Si, ultrasonic measurement | `standard` | Machova & Kadeckova, 'Elastic constants of iron-silicon alloy single crystals,' Czechoslovak Journal of Physics B 27(5):555-563 (1977). D... |
| `c12` | 1.380e+11 Pa | 293 K, single-crystal Fe-3wt%Si | `standard` | Machova & Kadeckova, 'Elastic constants of iron-silicon alloy single crystals,' Czechoslovak Journal of Physics B 27(5):555-563 (1977). D... |
| `c44` | 1.150e+11 Pa | 293 K, single-crystal Fe-3wt%Si | `standard` | Machova & Kadeckova, 'Elastic constants of iron-silicon alloy single crystals,' Czechoslovak Journal of Physics B 27(5):555-563 (1977). D... |
| `burgers_vector` | 2.484e-10 m | 293 K, BCC <111> slip, Fe-3wt%Si lattice | `standard` | Machova & Kadeckova, 'Elastic constants of iron-silicon alloy single crystals,' Czechoslovak Journal of Physics B 27(5):555-563 (1977). D... |

### `metglas_2605sa1`

**Description:** Metglas 2605SA1 iron-based amorphous metal ribbon (Fe78B13Si9), 25 micrometer thickness, longitudinal-field-annealed at 370 deg C for 2 hours under 2400 A/m field: state-of-the-art low-loss core material with ~75% lower core loss than M19 silicon steel at comparable operating points

**Specification:** Hitachi Metals / Proterial / Metglas Inc. 2605SA1 amorphous alloy ribbon (Fe78B13Si9, 25 +/- 4 micrometer thickness, standard widths 142.2 / 170.2 / 213.4 mm, longitudinal-field-annealed per manufacturer recommendation 370 deg C / 2 h / 2400 A/m); per ASTM A932/A932M-01 magnetic measurement conditions

**Category:** `soft_magnetic` &nbsp;·&nbsp; **Catalog version:** 1.0.0 &nbsp;·&nbsp; **Last reviewed:** 2026-06-10

#### Structural

**Strength basis:** `ultimate_tensile` &nbsp;·&nbsp; 2000.0 MPa &nbsp;·&nbsp; the design allowable `get_structural_strength()` returns

| Property | Value | Condition | Confidence | Source (head) |
|---|---|---|---|---|
| `youngs_modulus` | 1.100e+11 Pa | 25 micrometer annealed ribbon; vendor single-value specification | `datasheet` | Hitachi Metals (now Proterial) / Metglas, Inc., 'Amorphous Alloys for Transformer Cores,' technical bulletin dated 29 April 2011, coverin... |
| `ultimate_tensile` | 2.000e+09 Pa | 25 micrometer ribbon, longitudinal direction; vendor specification is a single value, not a range | `datasheet` | Hitachi Metals (now Proterial) / Metglas, Inc., 'Amorphous Alloys for Transformer Cores,' technical bulletin dated 29 April 2011, coverin... |
| `density` | 7180.0 kg/m^3 | 20 C, as-cast amorphous ribbon | `datasheet` | Hitachi Metals (now Proterial) / Metglas, Inc., 'Amorphous Alloys for Transformer Cores,' technical bulletin dated 29 April 2011, coverin... |

#### Electromagnetic

| Property | Value | Condition | Confidence | Source (head) |
|---|---|---|---|---|
| `resistivity_at_20C` | 1.300e-06 Ohm*m | 20 C, amorphous Fe78B13Si9 ribbon (as-cast / longitudinal-field annealed); intrinsic alloy property: bulk resistivity of the ribbon rather than core-stack effective resistivity | `datasheet` | Hitachi Metals (now Proterial) / Metglas, Inc., 'Amorphous Alloys for Transformer Cores,' technical bulletin dated 29 April 2011, coverin... |
| `saturation_flux` | 1.56 T | saturation polarization of annealed 2605SA1 amorphous ribbon; intrinsic alloy property (independent of core geometry / lamination factor) | `datasheet` | Hitachi Metals (now Proterial) / Metglas, Inc., 'Amorphous Alloys for Transformer Cores,' technical bulletin dated 29 April 2011, coverin... |
| `core_loss` | 0.17 W/kg | B_ref=1.3 T, f_ref=60 Hz, 25 micrometer ribbon, longitudinal-field anneal (370 deg C, 2 h, 2400 A/m); Epstein-frame measurement per ASTM A932/A932M-01 | `datasheet` | Hitachi Metals (now Proterial) / Metglas, Inc., 'Amorphous Alloys for Transformer Cores,' technical bulletin dated 29 April 2011, coverin... |

#### Thermal

| Property | Value | Condition | Confidence | Source (head) |
|---|---|---|---|---|
| `max_operating_temp` | 150.0 C | continuous service / max operating temperature for amorphous 2605SA1 ribbon (set well below the 508 deg C crystallization temperature so long-term amorphous-structure stability is guaranteed) | `datasheet` | Metglas, Inc. (Hitachi Metals subsidiary), 'POWERLITE Inductor Cores' technical bulletin, document reference ref:PLC05092011 (May 9, 2011... |
| `thermal_expansion` | 7.600e-06 1/K | linear CTE 30-300 deg C | `datasheet` | Hitachi Metals (now Proterial) / Metglas, Inc., 'Amorphous Alloys for Transformer Cores,' technical bulletin dated 29 April 2011, coverin... |
| `curie_temp` | 399.0 C | alloy Curie point (intrinsic Fe78B13Si9 property) | `datasheet` | Metglas, Inc. (Hitachi Metals subsidiary), 'POWERLITE Inductor Cores' technical bulletin, document reference ref:PLC05092011 (May 9, 2011... |

### `mnzn_ferrite_3c95`

**Description:** Ferroxcube 3C95 MnZn power ferrite: low-loss power-transformer core material for 25-100 C service at frequencies up to 0.5 MHz

**Specification:** Ferroxcube 3C95 manganese-zinc ferrite, per the Ferroxcube material specification of 2015-10-02 ('a low to medium frequency power material with low power losses from 25 to 100 C for use in power transformers at frequencies up to 0.5 MHz')

**Category:** `soft_magnetic` &nbsp;·&nbsp; **Catalog version:** 1.0.0 &nbsp;·&nbsp; **Last reviewed:** 2026-06-10

#### Structural

**Strength basis:** none (no `yield_stress` or `ultimate_tensile`)

| Property | Value | Condition | Confidence | Source (head) |
|---|---|---|---|---|
| `density` | 4800.0 kg/m^3 | sintered ceramic, typical | `datasheet` | Ferroxcube, '3C95 Material specification' data sheet (2015 October 02; supersedes data of September 2008), retrieved 2026-09-17 from http... |

#### Electromagnetic

| Property | Value | Condition | Confidence | Source (head) |
|---|---|---|---|---|
| `resistivity_at_20C` | 5 Ohm*m | DC, 25 C | `datasheet` | Ferroxcube, '3C95 Material specification' data sheet (2015 October 02; supersedes data of September 2008), retrieved 2026-09-17 from http... |
| `relative_permeability` | 3000.0 | initial permeability mu_i, 25 C, <= 10 kHz, 0.25 mT | `datasheet` | Ferroxcube, '3C95 Material specification' data sheet (2015 October 02; supersedes data of September 2008), retrieved 2026-09-17 from http... |
| `saturation_flux` | 0.53 T | B at H = 1200 A/m, 25 C, 10 kHz (ferrite-industry saturation convention) | `datasheet` | Ferroxcube, '3C95 Material specification' data sheet (2015 October 02; supersedes data of September 2008), retrieved 2026-09-17 from http... |

#### Thermal

| Property | Value | Condition | Confidence | Source (head) |
|---|---|---|---|---|
| `curie_temp` | 215.0 C | specification minimum (sheet lists T_C >= 215 C) | `datasheet` | Ferroxcube, '3C95 Material specification' data sheet (2015 October 02; supersedes data of September 2008), retrieved 2026-09-17 from http... |

### `mu_metal`

**Description:** MuMETAL 80% Ni-Fe-Mo high-permeability magnetic shielding alloy (Magnetic Shield Corporation), perfection-annealed sheet

**Specification:** MuMETAL (Ni 80 / Mo 5 / Fe balance / Mn 0.3-0.5 / Si 0.1-0.4 wt%), meets ASTM A753 Alloy 4, UNS N14080, DIN 17745, MIL-N-14411 Composition 1; magnetic properties after final hydrogen (perfection) anneal

**Category:** `soft_magnetic` &nbsp;·&nbsp; **Catalog version:** 1.0.0 &nbsp;·&nbsp; **Last reviewed:** 2026-06-10

#### Structural

**Strength basis:** `yield_stress` &nbsp;·&nbsp; 280.0 MPa &nbsp;·&nbsp; the design allowable `get_structural_strength()` returns

| Property | Value | Condition | Confidence | Source (head) |
|---|---|---|---|---|
| `yield_stress` | 2.800e+08 Pa | room temperature, annealed sheet, typical | `datasheet` | Magnetic Shield Corporation (Perfection Mica Company), 'MuMETAL Stress Annealed Sheet' data sheet (undated; typical values 'based on the... |
| `ultimate_tensile` | 6.500e+08 Pa | room temperature, annealed sheet, typical; elongation 35% in 2 in | `datasheet` | Magnetic Shield Corporation (Perfection Mica Company), 'MuMETAL Stress Annealed Sheet' data sheet (undated; typical values 'based on the... |
| `density` | 8700.0 kg/m^3 | room temperature | `datasheet` | Magnetic Shield Corporation (Perfection Mica Company), 'MuMETAL Stress Annealed Sheet' data sheet (undated; typical values 'based on the... |

#### Electromagnetic

| Property | Value | Condition | Confidence | Source (head) |
|---|---|---|---|---|
| `resistivity_at_20C` | 6.000e-07 Ohm*m | room temperature | `datasheet` | Magnetic Shield Corporation (Perfection Mica Company), 'MuMETAL Stress Annealed Sheet' data sheet (undated; typical values 'based on the... |
| `relative_permeability` | 4.000e+05 | DC, at H = 0.005 Oe (0.4 A/m), 0.35 mm rings after perfection anneal; LOWER BOUND (sheet publishes '>= 400,000') | `datasheet` | Magnetic Shield Corporation (Perfection Mica Company), 'MuMETAL Stress Annealed Sheet' data sheet (undated; typical values 'based on the... |
| `saturation_flux` | 0.75 T | room temperature, perfection annealed | `datasheet` | Magnetic Shield Corporation (Perfection Mica Company), 'MuMETAL Stress Annealed Sheet' data sheet (undated; typical values 'based on the... |
| `coercivity` | 0.4 A/m | DC, stamped rings of 0.35 mm sheet after perfection annealing | `datasheet` | Magnetic Shield Corporation (Perfection Mica Company), 'MuMETAL Stress Annealed Sheet' data sheet (undated; typical values 'based on the... |

#### Thermal

| Property | Value | Condition | Confidence | Source (head) |
|---|---|---|---|---|
| `thermal_conductivity` | 19 W/(m*K) | room temperature | `datasheet` | Magnetic Shield Corporation (Perfection Mica Company), 'MuMETAL Stress Annealed Sheet' data sheet (undated; typical values 'based on the... |
| `specific_heat` | 460.0 J/(kg*K) | room temperature | `datasheet` | Magnetic Shield Corporation (Perfection Mica Company), 'MuMETAL Stress Annealed Sheet' data sheet (undated; typical values 'based on the... |
| `thermal_expansion` | 1.200e-05 1/K | room temperature; range not stated on the sheet | `datasheet` | Magnetic Shield Corporation (Perfection Mica Company), 'MuMETAL Stress Annealed Sheet' data sheet (undated; typical values 'based on the... |
| `curie_temp` | 420.0 C | perfection annealed | `datasheet` | Magnetic Shield Corporation (Perfection Mica Company), 'MuMETAL Stress Annealed Sheet' data sheet (undated; typical values 'based on the... |
| `melting_temp` | 1450.0 C | single value published (no solidus/liquidus split) | `datasheet` | Magnetic Shield Corporation (Perfection Mica Company), 'MuMETAL Stress Annealed Sheet' data sheet (undated; typical values 'based on the... |

### `vitroperm_500f`

**Description:** Vitroperm 500F nanocrystalline soft magnetic ribbon (Fe73.5Cu1Nb3Si13.5B9, ~16-18 micrometer thickness, F-annealed for transverse field): ultra-low-loss HF magnetic core material for common-mode chokes, current sensors, and HF transformers (10 kHz - 1 MHz)

**Specification:** Vacuumschmelze VITROPERM 500 F nanocrystalline ribbon (Fe73.5Cu1Nb3Si13.5B9 / FINEMET-class atomic composition, balance Fe + 1.0 Cu + 3.0 Nb + 15.5 Si + 6.9 B in atomic-%; balance Fe + 1.3 Cu + 5.6 Nb + 8.8 Si + 1.5 B in weight-%), ribbon thickness 16 +/- 2 / 18 +/- 3 micrometers, transverse-field F-annealing route)

**Category:** `soft_magnetic` &nbsp;·&nbsp; **Catalog version:** 1.0.0 &nbsp;·&nbsp; **Last reviewed:** 2026-06-10

#### Structural

**Strength basis:** none (no `yield_stress` or `ultimate_tensile`)

| Property | Value | Condition | Confidence | Source (head) |
|---|---|---|---|---|
| `density` | 7350.0 kg/m^3 | post-anneal nanocrystalline state, 20 deg C; this is the intrinsic alloy density, NOT a tape-wound-core bulk density (which would be lower due to inter-layer voids + insulation; depends on winding tension and core geometry) | `datasheet` | VACUUMSCHMELZE GmbH & Co. KG (Hanau, Germany), 'VITROPERM(R) 800 / 500' datasheet (published October 2021, © VACUUMSCHMELZE GmbH & Co. KG... |

#### Electromagnetic

| Property | Value | Condition | Confidence | Source (head) |
|---|---|---|---|---|
| `resistivity_at_20C` | 1.150e-06 Ohm*m | 20 C, post-anneal nanocrystalline state (Fe73.5Cu1Nb3Si13.5B9). Intrinsic alloy property: bulk resistivity of the ribbon, not tape-wound-core effective resistivity. | `datasheet` | VACUUMSCHMELZE GmbH & Co. KG (Hanau, Germany), 'VITROPERM(R) 800 / 500' datasheet (published October 2021, © VACUUMSCHMELZE GmbH & Co. KG... |
| `relative_permeability` | 60000.0 | 10 kHz operating frequency, F-annealed (transverse-field) VP 500F grade; range 20,000 - 100,000 per Vacuumschmelze datasheet | `datasheet` | VACUUMSCHMELZE GmbH & Co. KG (Hanau, Germany), 'VITROPERM 550 HF: New Nanocrystalline Cores Offering Volume, Weight & Cost Optimized HF-D... |
| `saturation_flux` | 1.21 T | 20 C, post-anneal nanocrystalline state | `datasheet` | VACUUMSCHMELZE GmbH & Co. KG (Hanau, Germany), 'VITROPERM 550 HF: New Nanocrystalline Cores Offering Volume, Weight & Cost Optimized HF-D... |
| `coercivity` | 2 A/m | static / DC coercivity at 20 deg C, F-annealed (transverse field) VP 500F | `datasheet` | VACUUMSCHMELZE GmbH & Co. KG (Hanau, Germany), 'VITROPERM 550 HF: New Nanocrystalline Cores Offering Volume, Weight & Cost Optimized HF-D... |
| `core_loss` | 80 W/kg | B_ref=0.3 T, f_ref=100 kHz, F-annealed (transverse field) ribbon; this is the typical worst-case value for the F-anneal grade. Core loss is strongly frequency-dependent (Steinmetz exponent ~1.7 for nanocrystalline) and B-dependent (exponent ~2 in this operating range). The 0.3 T / 100 kHz operating point is the canonical HF-transformer / common-mode-choke design point | `datasheet` | VACUUMSCHMELZE GmbH & Co. KG (Hanau, Germany), 'VITROPERM(R) 800 / 500' datasheet (published October 2021, © VACUUMSCHMELZE GmbH & Co. KG... |

#### Thermal

| Property | Value | Condition | Confidence | Source (head) |
|---|---|---|---|---|
| `max_operating_temp` | 155.0 C | continuous-service core material limit for F-annealed nanocrystalline ribbon; 180 deg C limited-time excursions are also published in the same datasheet line | `datasheet` | VACUUMSCHMELZE GmbH & Co. KG (Hanau, Germany), 'VITROPERM 550 HF: New Nanocrystalline Cores Offering Volume, Weight & Cost Optimized HF-D... |
| `thermal_expansion` | 8.000e-06 1/K | linear CTE 20-100 deg C, as-cast amorphous state (treated as applicable to the post-anneal nanocrystalline state per Vacuumschmelze convention) | `datasheet` | VACUUMSCHMELZE GmbH & Co. KG (Hanau, Germany), 'VITROPERM(R) 800 / 500' datasheet (published October 2021, © VACUUMSCHMELZE GmbH & Co. KG... |
| `curie_temp` | 600.0 C | Curie temp of the nanocrystalline alloy phase | `datasheet` | VACUUMSCHMELZE GmbH & Co. KG (Hanau, Germany), 'VITROPERM(R) 800 / 500' datasheet (published October 2021, © VACUUMSCHMELZE GmbH & Co. KG... |

---

## Source-priority hierarchy

All values in this catalog satisfy **Tier 1**:

| `s_confidence` | What it means | Examples |
|---|---|---|
| `measured` | Direct lab measurement on the specific material lot | NREL/IJHMT 2018 M19 lamination stack k |
| `datasheet` | Vendor technical data sheet | Arnold N42 PDF, Carpenter Hiperco E200, Victrex 450G TDS |
| `standard` | National/international published reference data | NIST SRD/JPCRD, ASTM, EN/ISO, MMPDS, Aluminum Association ADM |

Aggregator data (MatWeb, AZoM, MakeItFrom, ULProspector) and generic handbook references are **forbidden** as primary sources: they're acceptable only as secondary cross-checks captured in `s_notes`.

When two Tier-1 sources disagree, the catalog records both in `s_notes` per the source-priority conflict-resolution rule (no averaging; higher tier wins; document the loser).
